Repository: materials-informatics-nwpu/Cross-materials-transfer-learning

File: data.S1.csv (part 1 of 3)
Class,Solution treatment time (h),Solution treatment temperature (¡æ),Solution cooling way,Aging treatment time (h),Aging treatment temperature (¡æ),Aging cooling way,2nd aging treatment time (h),2nd aging treatment temperature (¡æ),2nd aging cooling way,C (mass%),Si (mass%),Mn (mass%),P (mass%),S (mass%),Ni (mass%),Cr (mass%),Mo (mass%),Cu (mass%),W (mass%),Co (mass%),Al (mass%),N (mass%),Nb+Ta (mass%),B (mass%),V (mass%),Ti (mass%),Fe (mass%),Zr (mass%),Re (mass%),Y (mass%),Hf (mass%),Test temperature (¡æ),Test stress (MPa),Creep rupture life (h)
1,4,899,2,14,704,1,0,0,0,0.04,0.52,1.29,0.014,0.006,26.44,14.64,1.4,0.02,0,0,0.26,0.0076,0,0.01,0.28,2.11,52.9624,0,0,0,0,550,608,125.2
2,4,899,2,14,704,1,0,0,0,0.04,0.52,1.29,0.014,0.006,26.44,14.64,1.4,0.02,0,0,0.26,0.0076,0,0.01,0.28,2.11,52.9624,0,0,0,0,550,588,267.5999999
3,4,899,2,14,704,1,0,0,0,0.04,0.52,1.29,0.014,0.006,26.44,14.64,1.4,0.02,0,0,0.26,0.0076,0,0.01,0.28,2.11,52.9624,0,0,0,0,550,530,1296.100001
4,4,899,2,14,704,1,0,0,0,0.04,0.52,1.29,0.014,0.006,26.44,14.64,1.4,0.02,0,0,0.26,0.0076,0,0.01,0.28,2.11,52.9624,0,0,0,0,550,490,7350.199992
5,4,899,2,14,704,1,0,0,0,0.04,0.52,1.29,0.014,0.006,26.44,14.64,1.4,0.02,0,0,0.26,0.0076,0,0.01,0.28,2.11,52.9624,0,0,0,0,550,471,13400.70001
6,4,899,2,14,704,1,0,0,0,0.04,0.52,1.29,0.014,0.006,26.44,14.64,1.4,0.02,0,0,0.26,0.0076,0,0.01,0.28,2.11,52.9624,0,0,0,0,550,431,46117.49995
7,4,899,2,14,704,1,0,0,0,0.04,0.52,1.29,0.014,0.006,26.44,14.64,1.4,0.02,0,0,0.26,0.0076,0,0.01,0.28,2.11,52.9624,0,0,0,0,550,412,65491.1
8,4,899,2,14,704,1,0,0,0,0.04,0.52,1.29,0.014,0.006,26.44,14.64,1.4,0.02,0,0,0.26,0.0076,0,0.01,0.28,2.11,52.9624,0,0,0,0,600,490,370.4999997
9,4,899,2,14,704,1,0,0,0,0.04,0.52,1.29,0.014,0.006,26.44,14.64,1.4,0.02,0,0,0.26,0.0076,0,0.01,0.28,2.11,52.9624,0,0,0,0,600,471,713.2000008
10,4,899,2,14,704,1,0,0,0,0.04,0.52,1.29,0.014,0.006,26.44,14.64,1.4,0.02,0,0,0.26,0.0076,0,0.01,0.28,2.11,52.9624,0,0,0,0,600,412,2878.200001
11,4,899,2,14,704,1,0,0,0,0.04,0.52,1.29,0.014,0.006,26.44,14.64,1.4,0.02,0,0,0.26,0.0076,0,0.01,0.28,2.11,52.9624,0,0,0,0,600,333,7962.600008
12,4,899,2,14,704,1,0,0,0,0.04,0.52,1.29,0.014,0.006,26.44,14.64,1.4,0.02,0,0,0.26,0.0076,0,0.01,0.28,2.11,52.9624,0,0,0,0,600,265,32086.10002
13,4,899,2,14,704,1,0,0,0,0.04,0.52,1.29,0.014,0.006,26.44,14.64,1.4,0.02,0,0,0.26,0.0076,0,0.01,0.28,2.11,52.9624,0,0,0,0,600,235,72802.69998
14,4,899,2,14,704,1,0,0,0,0.04,0.52,1.29,0.014,0.006,26.44,14.64,1.4,0.02,0,0,0.26,0.0076,0,0.01,0.28,2.11,52.9624,0,0,0,0,650,471,29.5
15,4,899,2,14,704,1,0,0,0,0.04,0.52,1.29,0.014,0.006,26.44,14.64,1.4,0.02,0,0,0.26,0.0076,0,0.01,0.28,2.11,52.9624,0,0,0,0,650,373,366.9999998
16,4,899,2,14,704,1,0,0,0,0.04,0.52,1.29,0.014,0.006,26.44,14.64,1.4,0.02,0,0,0.26,0.0076,0,0.01,0.28,2.11,52.9624,0,0,0,0,650,333,577.6000006
17,4,899,2,14,704,1,0,0,0,0.04,0.52,1.29,0.014,0.006,26.44,14.64,1.4,0.02,0,0,0.26,0.0076,0,0.01,0.28,2.11,52.9624,0,0,0,0,650,265,2816.500003
18,4,899,2,14,704,1,0,0,0,0.04,0.52,1.29,0.014,0.006,26.44,14.64,1.4,0.02,0,0,0.26,0.0076,0,0.01,0.28,2.11,52.9624,0,0,0,0,650,216,8032.300006
19,4,899,2,14,704,1,0,0,0,0.04,0.52,1.29,0.014,0.006,26.44,14.64,1.4,0.02,0,0,0.26,0.0076,0,0.01,0.28,2.11,52.9624,0,0,0,0,650,177,24248.70003
20,4,899,2,14,704,1,0,0,0,0.04,0.52,1.29,0.014,0.006,26.44,14.64,1.4,0.02,0,0,0.26,0.0076,0,0.01,0.28,2.11,52.9624,0,0,0,0,650,137,76930.80006
21,4,899,2,14,704,1,0,0,0,0.04,0.52,1.29,0.014,0.006,26.44,14.64,1.4,0.02,0,0,0.26,0.0076,0,0.01,0.28,2.11,52.9624,0,0,0,0,700,333,45.20000002
22,4,899,2,14,704,1,0,0,0,0.04,0.52,1.29,0.014,0.006,26.44,14.64,1.4,0.02,0,0,0.26,0.0076,0,0.01,0.28,2.11,52.9624,0,0,0,0,700,265,212.1000002
23,4,899,2,14,704,1,0,0,0,0.04,0.52,1.29,0.014,0.006,26.44,14.64,1.4,0.02,0,0,0.26,0.0076,0,0.01,0.28,2.11,52.9624,0,0,0,0,700,216,679.7999996
24,4,899,2,14,704,1,0,0,0,0.04,0.52,1.29,0.014,0.006,26.44,14.64,1.4,0.02,0,0,0.26,0.0076,0,0.01,0.28,2.11,52.9624,0,0,0,0,700,177,1553.999998
25,4,899,2,14,704,1,0,0,0,0.04,0.52,1.29,0.014,0.006,26.44,14.64,1.4,0.02,0,0,0.26,0.0076,0,0.01,0.28,2.11,52.9624,0,0,0,0,700,137,5526.499995
26,4,899,2,14,704,1,0,0,0,0.04,0.52,1.29,0.014,0.006,26.44,14.64,1.4,0.02,0,0,0.26,0.0076,0,0.01,0.28,2.11,52.9624,0,0,0,0,700,118,9560.799991
27,4,899,2,14,704,1,0,0,0,0.04,0.52,1.29,0.014,0.006,26.44,14.64,1.4,0.02,0,0,0.26,0.0076,0,0.01,0.28,2.11,52.9624,0,0,0,0,700,98,32020.00003
28,3,980,3,16,720,1,0,0,0,0.06,0.86,1.61,0.018,0.012,25.98,14.98,1.27,0.08,0,0,0.13,0.0054,0,0.008,0.32,2.16,52.5066,0,0,0,0,550,608,131.0000001
29,3,980,3,16,720,1,0,0,0,0.06,0.86,1.61,0.018,0.012,25.98,14.98,1.27,0.08,0,0,0.13,0.0054,0,0.008,0.32,2.16,52.5066,0,0,0,0,550,588,275.5999999
30,3,980,3,16,720,1,0,0,0,0.06,0.86,1.61,0.018,0.012,25.98,14.98,1.27,0.08,0,0,0.13,0.0054,0,0.008,0.32,2.16,52.5066,0,0,0,0,550,530,2700.500002
31,3,980,3,16,720,1,0,0,0,0.06,0.86,1.61,0.018,0.012,25.98,14.98,1.27,0.08,0,0,0.13,0.0054,0,0.008,0.32,2.16,52.5066,0,0,0,0,550,490,9906.600005
32,3,980,3,16,720,1,0,0,0,0.06,0.86,1.61,0.018,0.012,25.98,14.98,1.27,0.08,0,0,0.13,0.0054,0,0.008,0.32,2.16,52.5066,0,0,0,0,550,471,21158.09998
33,3,980,3,16,720,1,0,0,0,0.06,0.86,1.61,0.018,0.012,25.98,14.98,1.27,0.08,0,0,0.13,0.0054,0,0.008,0.32,2.16,52.5066,0,0,0,0,550,431,36907.80004
34,3,980,3,16,720,1,0,0,0,0.06,0.86,1.61,0.018,0.012,25.98,14.98,1.27,0.08,0,0,0.13,0.0054,0,0.008,0.32,2.16,52.5066,0,0,0,0,550,412,47955.59999
35,3,980,3,16,720,1,0,0,0,0.06,0.86,1.61,0.018,0.012,25.98,14.98,1.27,0.08,0,0,0.13,0.0054,0,0.008,0.32,2.16,52.5066,0,0,0,0,600,530,89.99999991
36,3,980,3,16,720,1,0,0,0,0.06,0.86,1.61,0.018,0.012,25.98,14.98,1.27,0.08,0,0,0.13,0.0054,0,0.008,0.32,2.16,52.5066,0,0,0,0,600,490,243.0000002
37,3,980,3,16,720,1,0,0,0,0.06,0.86,1.61,0.018,0.012,25.98,14.98,1.27,0.08,0,0,0.13,0.0054,0,0.008,0.32,2.16,52.5066,0,0,0,0,600,471,450.3
38,3,980,3,16,720,1,0,0,0,0.06,0.86,1.61,0.018,0.012,25.98,14.98,1.27,0.08,0,0,0.13,0.0054,0,0.008,0.32,2.16,52.5066,0,0,0,0,600,412,2782.5
39,3,980,3,16,720,1,0,0,0,0.06,0.86,1.61,0.018,0.012,25.98,14.98,1.27,0.08,0,0,0.13,0.0054,0,0.008,0.32,2.16,52.5066,0,0,0,0,600,333,13690.09999
40,3,980,3,16,720,1,0,0,0,0.06,0.86,1.61,0.018,0.012,25.98,14.98,1.27,0.08,0,0,0.13,0.0054,0,0.008,0.32,2.16,52.5066,0,0,0,0,600,265,56282.39995
41,3,980,3,16,720,1,0,0,0,0.06,0.86,1.61,0.018,0.012,25.98,14.98,1.27,0.08,0,0,0.13,0.0054,0,0.008,0.32,2.16,52.5066,0,0,0,0,600,235,114570
42,3,980,3,16,720,1,0,0,0,0.06,0.86,1.61,0.018,0.012,25.98,14.98,1.27,0.08,0,0,0.13,0.0054,0,0.008,0.32,2.16,52.5066,0,0,0,0,650,471,21.39999998
43,3,980,3,16,720,1,0,0,0,0.06,0.86,1.61,0.018,0.012,25.98,14.98,1.27,0.08,0,0,0.13,0.0054,0,0.008,0.32,2.16,52.5066,0,0,0,0,650,373,386.9000002
44,3,980,3,16,720,1,0,0,0,0.06,0.86,1.61,0.018,0.012,25.98,14.98,1.27,0.08,0,0,0.13,0.0054,0,0.008,0.32,2.16,52.5066,0,0,0,0,650,333,943.299999
45,3,980,3,16,720,1,0,0,0,0.06,0.86,1.61,0.018,0.012,25.98,14.98,1.27,0.08,0,0,0.13,0.0054,0,0.008,0.32,2.16,52.5066,0,0,0,0,650,265,4732.599996
46,3,980,3,16,720,1,0,0,0,0.06,0.86,1.61,0.018,0.012,25.98,14.98,1.27,0.08,0,0,0.13,0.0054,0,0.008,0.32,2.16,52.5066,0,0,0,0,650,216,11465.8
47,3,980,3,16,720,1,0,0,0,0.06,0.86,1.61,0.018,0.012,25.98,14.98,1.27,0.08,0,0,0.13,0.0054,0,0.008,0.32,2.16,52.5066,0,0,0,0,650,177,31378.99999
48,3,980,3,16,720,1,0,0,0,0.06,0.86,1.61,0.018,0.012,25.98,14.98,1.27,0.08,0,0,0.13,0.0054,0,0.008,0.32,2.16,52.5066,0,0,0,0,650,137,137224.5
49,3,980,3,16,720,1,0,0,0,0.06,0.86,1.61,0.018,0.012,25.98,14.98,1.27,0.08,0,0,0.13,0.0054,0,0.008,0.32,2.16,52.5066,0,0,0,0,700,333,92.09999996
50,3,980,3,16,720,1,0,0,0,0.06,0.86,1.61,0.018,0.012,25.98,14.98,1.27,0.08,0,0,0.13,0.0054,0,0.008,0.32,2.16,52.5066,0,0,0,0,700,265,415.0000003
51,3,980,3,16,720,1,0,0,0,0.06,0.86,1.61,0.018,0.012,25.98,14.98,1.27,0.08,0,0,0.13,0.0054,0,0.008,0.32,2.16,52.5066,0,0,0,0,700,216,1050.500001
52,3,980,3,16,720,1,0,0,0,0.06,0.86,1.61,0.018,0.012,25.98,14.98,1.27,0.08,0,0,0.13,0.0054,0,0.008,0.32,2.16,52.5066,0,0,0,0,700,177,2177.600001
53,3,980,3,16,720,1,0,0,0,0.06,0.86,1.61,0.018,0.012,25.98,14.98,1.27,0.08,0,0,0.13,0.0054,0,0.008,0.32,2.16,52.5066,0,0,0,0,700,137,8688.999996
54,3,980,3,16,720,1,0,0,0,0.06,0.86,1.61,0.018,0.012,25.98,14.98,1.27,0.08,0,0,0.13,0.0054,0,0.008,0.32,2.16,52.5066,0,0,0,0,700,118,22850.6
55,3,980,3,16,720,1,0,0,0,0.06,0.86,1.61,0.018,0.012,25.98,14.98,1.27,0.08,0,0,0.13,0.0054,0,0.008,0.32,2.16,52.5066,0,0,0,0,700,98,43503.99998
56,2,900,2,16,705,1,0,0,0,0.04,0.55,1.73,0.006,0.009,25.24,15.15,1.37,0.04,0,0,0.28,0.0054,0,0.003,0.32,2.08,53.1766,0,0,0,0,550,608,1192.500001
57,2,900,2,16,705,1,0,0,0,0.04,0.55,1.73,0.006,0.009,25.24,15.15,1.37,0.04,0,0,0.28,0.0054,0,0.003,0.32,2.08,53.1766,0,0,0,0,550,588,1152.2
58,2,900,2,16,705,1,0,0,0,0.04,0.55,1.73,0.006,0.009,25.24,15.15,1.37,0.04,0,0,0.28,0.0054,0,0.003,0.32,2.08,53.1766,0,0,0,0,550,530,3234.799997
59,2,900,2,16,705,1,0,0,0,0.04,0.55,1.73,0.006,0.009,25.24,15.15,1.37,0.04,0,0,0.28,0.0054,0,0.003,0.32,2.08,53.1766,0,0,0,0,550,471,16034.7
60,2,900,2,16,705,1,0,0,0,0.04,0.55,1.73,0.006,0.009,25.24,15.15,1.37,0.04,0,0,0.28,0.0054,0,0.003,0.32,2.08,53.1766,0,0,0,0,550,431,30030.59998
61,2,900,2,16,705,1,0,0,0,0.04,0.55,1.73,0.006,0.009,25.24,15.15,1.37,0.04,0,0,0.28,0.0054,0,0.003,0.32,2.08,53.1766,0,0,0,0,600,530,271.1999999
62,2,900,2,16,705,1,0,0,0,0.04,0.55,1.73,0.006,0.009,25.24,15.15,1.37,0.04,0,0,0.28,0.0054,0,0.003,0.32,2.08,53.1766,0,0,0,0,600,471,641.5999996
63,2,900,2,16,705,1,0,0,0,0.04,0.55,1.73,0.006,0.009,25.24,15.15,1.37,0.04,0,0,0.28,0.0054,0,0.003,0.32,2.08,53.1766,0,0,0,0,600,333,6418.399997
64,2,900,2,16,705,1,0,0,0,0.04,0.55,1.73,0.006,0.009,25.24,15.15,1.37,0.04,0,0,0.28,0.0054,0,0.003,0.32,2.08,53.1766,0,0,0,0,600,265,37453.49996
65,2,900,2,16,705,1,0,0,0,0.04,0.55,1.73,0.006,0.009,25.24,15.15,1.37,0.04,0,0,0.28,0.0054,0,0.003,0.32,2.08,53.1766,0,0,0,0,650,471,66.39999994
66,2,900,2,16,705,1,0,0,0,0.04,0.55,1.73,0.006,0.009,25.24,15.15,1.37,0.04,0,0,0.28,0.0054,0,0.003,0.32,2.08,53.1766,0,0,0,0,650,333,662.9999994
67,2,900,2,16,705,1,0,0,0,0.04,0.55,1.73,0.006,0.009,25.24,15.15,1.37,0.04,0,0,0.28,0.0054,0,0.003,0.32,2.08,53.1766,0,0,0,0,650,177,11279.39999
68,2,900,2,16,705,1,0,0,0,0.04,0.55,1.73,0.006,0.009,25.24,15.15,1.37,0.04,0,0,0.28,0.0054,0,0.003,0.32,2.08,53.1766,0,0,0,0,650,137,44046.09995
69,2,900,2,16,705,1,0,0,0,0.04,0.55,1.73,0.006,0.009,25.24,15.15,1.37,0.04,0,0,0.28,0.0054,0,0.003,0.32,2.08,53.1766,0,0,0,0,700,333,48.30000003
70,2,900,2,16,705,1,0,0,0,0.04,0.55,1.73,0.006,0.009,25.24,15.15,1.37,0.04,0,0,0.28,0.0054,0,0.003,0.32,2.08,53.1766,0,0,0,0,700,177,924.7999998
71,2,900,2,16,705,1,0,0,0,0.04,0.55,1.73,0.006,0.009,25.24,15.15,1.37,0.04,0,0,0.28,0.0054,0,0.003,0.32,2.08,53.1766,0,0,0,0,700,137,2170.1
72,2,900,2,16,705,1,0,0,0,0.04,0.55,1.73,0.006,0.009,25.24,15.15,1.37,0.04,0,0,0.28,0.0054,0,0.003,0.32,2.08,53.1766,0,0,0,0,700,98,7558.000007
73,1,1204,3,10,760,1,0,0,0,0.43,0.37,1.27,0.008,0.013,20.28,20.26,4.26,0.06,4.23,20.1,0.01,0.0083,4.48,0,0,0,24.2207,0,0,0,0,650,373,90.60000007
74,1,1204,3,10,760,1,0,0,0,0.43,0.37,1.27,0.008,0.013,20.28,20.26,4.26,0.06,4.23,20.1,0.01,0.0083,4.48,0,0,0,24.2207,0,0,0,0,650,294,699.2999996
75,1,1204,3,10,760,1,0,0,0,0.43,0.37,1.27,0.008,0.013,20.28,20.26,4.26,0.06,4.23,20.1,0.01,0.0083,4.48,0,0,0,24.2207,0,0,0,0,650,265,1713.700001
76,1,1204,3,10,760,1,0,0,0,0.43,0.37,1.27,0.008,0.013,20.28,20.26,4.26,0.06,4.23,20.1,0.01,0.0083,4.48,0,0,0,24.2207,0,0,0,0,650,235,4275.199995
77,1,1204,3,10,760,1,0,0,0,0.43,0.37,1.27,0.008,0.013,20.28,20.26,4.26,0.06,4.23,20.1,0.01,0.0083,4.48,0,0,0,24.2207,0,0,0,0,700,265,120.7
78,1,1204,3,10,760,1,0,0,0,0.43,0.37,1.27,0.008,0.013,20.28,20.26,4.26,0.06,4.23,20.1,0.01,0.0083,4.48,0,0,0,24.2207,0,0,0,0,700,235,297.2999999
79,1,1204,3,10,760,1,0,0,0,0.43,0.37,1.27,0.008,0.013,20.28,20.26,4.26,0.06,4.23,20.1,0.01,0.0083,4.48,0,0,0,24.2207,0,0,0,0,700,196,1091.399999
80,1,1204,3,10,760,1,0,0,0,0.43,0.37,1.27,0.008,0.013,20.28,20.26,4.26,0.06,4.23,20.1,0.01,0.0083,4.48,0,0,0,24.2207,0,0,0,0,700,177,2248.899998
81,1,1204,3,10,760,1,0,0,0,0.43,0.37,1.27,0.008,0.013,20.28,20.26,4.26,0.06,4.23,20.1,0.01,0.0083,4.48,0,0,0,24.2207,0,0,0,0,700,157,5100.799996
82,1,1204,3,10,760,1,0,0,0,0.43,0.37,1.27,0.008,0.013,20.28,20.26,4.26,0.06,4.23,20.1,0.01,0.0083,4.48,0,0,0,24.2207,0,0,0,0,750,196,90.49999996
83,1,1204,3,10,760,1,0,0,0,0.43,0.37,1.27,0.008,0.013,20.28,20.26,4.26,0.06,4.23,20.1,0.01,0.0083,4.48,0,0,0,24.2207,0,0,0,0,750,157,375.0000002
84,1,1204,3,10,760,1,0,0,0,0.43,0.37,1.27,0.008,0.013,20.28,20.26,4.26,0.06,4.23,20.1,0.01,0.0083,4.48,0,0,0,24.2207,0,0,0,0,750,137,859.0000003
85,1,1204,3,10,760,1,0,0,0,0.43,0.37,1.27,0.008,0.013,20.28,20.26,4.26,0.06,4.23,20.1,0.01,0.0083,4.48,0,0,0,24.2207,0,0,0,0,750,118,2805.300002
86,1,1204,3,10,760,1,0,0,0,0.43,0.37,1.27,0.008,0.013,20.28,20.26,4.26,0.06,4.23,20.1,0.01,0.0083,4.48,0,0,0,24.2207,0,0,0,0,800,137,92.19999999
87,1,1204,3,10,760,1,0,0,0,0.43,0.37,1.27,0.008,0.013,20.28,20.26,4.26,0.06,4.23,20.1,0.01,0.0083,4.48,0,0,0,24.2207,0,0,0,0,800,118,234.6000001
88,1,1204,3,10,760,1,0,0,0,0.43,0.37,1.27,0.008,0.013,20.28,20.26,4.26,0.06,4.23,20.1,0.01,0.0083,4.48,0,0,0,24.2207,0,0,0,0,800,98,771.4000008
89,1,1204,3,10,760,1,0,0,0,0.43,0.37,1.27,0.008,0.013,20.28,20.26,4.26,0.06,4.23,20.1,0.01,0.0083,4.48,0,0,0,24.2207,0,0,0,0,800,78,3094.700001
90,1,1204,3,10,760,1,0,0,0,0.43,0.37,1.27,0.008,0.013,20.28,20.26,4.26,0.06,4.23,20.1,0.01,0.0083,4.48,0,0,0,24.2207,0,0,0,0,800,69,6359.500005
91,1,1190,3,16,760,1,0,0,0,0.43,0.47,1.51,0.019,0.023,19.79,19.98,3.92,0.06,3.98,20.09,0.03,0.0114,4.1,0,0,0,25.5866,0,0,0,0,650,373,81.40000002
92,1,1190,3,16,760,1,0,0,0,0.43,0.47,1.51,0.019,0.023,19.79,19.98,3.92,0.06,3.98,20.09,0.03,0.0114,4.1,0,0,0,25.5866,0,0,0,0,650,294,577.0999996
93,1,1190,3,16,760,1,0,0,0,0.43,0.47,1.51,0.019,0.023,19.79,19.98,3.92,0.06,3.98,20.09,0.03,0.0114,4.1,0,0,0,25.5866,0,0,0,0,650,265,1941.500001
94,1,1190,3,16,760,1,0,0,0,0.43,0.47,1.51,0.019,0.023,19.79,19.98,3.92,0.06,3.98,20.09,0.03,0.0114,4.1,0,0,0,25.5866,0,0,0,0,650,235,3301.199997
95,1,1190,3,16,760,1,0,0,0,0.43,0.47,1.51,0.019,0.023,19.79,19.98,3.92,0.06,3.98,20.09,0.03,0.0114,4.1,0,0,0,25.5866,0,0,0,0,650,216,8084.800002
96,1,1190,3,16,760,1,0,0,0,0.43,0.47,1.51,0.019,0.023,19.79,19.98,3.92,0.06,3.98,20.09,0.03,0.0114,4.1,0,0,0,25.5866,0,0,0,0,700,265,129.0999999
97,1,1190,3,16,760,1,0,0,0,0.43,0.47,1.51,0.019,0.023,19.79,19.98,3.92,0.06,3.98,20.09,0.03,0.0114,4.1,0,0,0,25.5866,0,0,0,0,700,235,294.2999999
98,1,1190,3,16,760,1,0,0,0,0.43,0.47,1.51,0.019,0.023,19.79,19.98,3.92,0.06,3.98,20.09,0.03,0.0114,4.1,0,0,0,25.5866,0,0,0,0,700,196,1142.399999
99,1,1190,3,16,760,1,0,0,0,0.43,0.47,1.51,0.019,0.023,19.79,19.98,3.92,0.06,3.98,20.09,0.03,0.0114,4.1,0,0,0,25.5866,0,0,0,0,700,177,2360.4
100,1,1190,3,16,760,1,0,0,0,0.43,0.47,1.51,0.019,0.023,19.79,19.98,3.92,0.06,3.98,20.09,0.03,0.0114,4.1,0,0,0,25.5866,0,0,0,0,700,157,5200.899994
101,1,1190,3,16,760,1,0,0,0,0.43,0.47,1.51,0.019,0.023,19.79,19.98,3.92,0.06,3.98,20.09,0.03,0.0114,4.1,0,0,0,25.5866,0,0,0,0,750,196,94.79999993
102,1,1190,3,16,760,1,0,0,0,0.43,0.47,1.51,0.019,0.023,19.79,19.98,3.92,0.06,3.98,20.09,0.03,0.0114,4.1,0,0,0,25.5866,0,0,0,0,750,157,559.2000003
103,1,1190,3,16,760,1,0,0,0,0.43,0.47,1.51,0.019,0.023,19.79,19.98,3.92,0.06,3.98,20.09,0.03,0.0114,4.1,0,0,0,25.5866,0,0,0,0,750,137,1120.199999
104,1,1190,3,16,760,1,0,0,0,0.43,0.47,1.51,0.019,0.023,19.79,19.98,3.92,0.06,3.98,20.09,0.03,0.0114,4.1,0,0,0,25.5866,0,0,0,0,750,118,4224.199998
105,1,1190,3,16,760,1,0,0,0,0.43,0.47,1.51,0.019,0.023,19.79,19.98,3.92,0.06,3.98,20.09,0.03,0.0114,4.1,0,0,0,25.5866,0,0,0,0,800,137,110.3999999
106,1,1190,3,16,760,1,0,0,0,0.43,0.47,1.51,0.019,0.023,19.79,19.98,3.92,0.06,3.98,20.09,0.03,0.0114,4.1,0,0,0,25.5866,0,0,0,0,800,118,346.5999997
107,1,1190,3,16,760,1,0,0,0,0.43,0.47,1.51,0.019,0.023,19.79,19.98,3.92,0.06,3.98,20.09,0.03,0.0114,4.1,0,0,0,25.5866,0,0,0,0,800,98,1099.400001
108,1,1190,3,16,760,1,0,0,0,0.43,0.47,1.51,0.019,0.023,19.79,19.98,3.92,0.06,3.98,20.09,0.03,0.0114,4.1,0,0,0,25.5866,0,0,0,0,800,78,5025.999997
109,1,1190,3,16,760,1,0,0,0,0.43,0.47,1.51,0.019,0.023,19.79,19.98,3.92,0.06,3.98,20.09,0.03,0.0114,4.1,0,0,0,25.5866,0,0,0,0,800,69,9820.500001
110,1,1204,3,10,760,1,0,0,0,0.4,0.56,1.18,0.005,0.003,20.73,20.25,4.12,0.05,4.2,19.85,0.044,0.0745,3.92,0,0,0,24.6135,0,0,0,0,650,373,141.9999999
111,1,1204,3,10,760,1,0,0,0,0.4,0.56,1.18,0.005,0.003,20.73,20.25,4.12,0.05,4.2,19.85,0.044,0.0745,3.92,0,0,0,24.6135,0,0,0,0,650,294,1016.200001
112,1,1204,3,10,760,1,0,0,0,0.4,0.56,1.18,0.005,0.003,20.73,20.25,4.12,0.05,4.2,19.85,0.044,0.0745,3.92,0,0,0,24.6135,0,0,0,0,650,265,2551.000002
113,1,1204,3,10,760,1,0,0,0,0.4,0.56,1.18,0.005,0.003,20.73,20.25,4.12,0.05,4.2,19.85,0.044,0.0745,3.92,0,0,0,24.6135,0,0,0,0,650,235,5050.100001
114,1,1204,3,10,760,1,0,0,0,0.4,0.56,1.18,0.005,0.003,20.73,20.25,4.12,0.05,4.2,19.85,0.044,0.0745,3.92,0,0,0,24.6135,0,0,0,0,650,216,9670.999994
115,1,1204,3,10,760,1,0,0,0,0.4,0.56,1.18,0.005,0.003,20.73,20.25,4.12,0.05,4.2,19.85,0.044,0.0745,3.92,0,0,0,24.6135,0,0,0,0,700,265,177.5999998
116,1,1204,3,10,760,1,0,0,0,0.4,0.56,1.18,0.005,0.003,20.73,20.25,4.12,0.05,4.2,19.85,0.044,0.0745,3.92,0,0,0,24.6135,0,0,0,0,700,235,369.9999999
117,1,1204,3,10,760,1,0,0,0,0.4,0.56,1.18,0.005,0.003,20.73,20.25,4.12,0.05,4.2,19.85,0.044,0.0745,3.92,0,0,0,24.6135,0,0,0,0,700,196,1398.999998
118,1,1204,3,10,760,1,0,0,0,0.4,0.56,1.18,0.005,0.003,20.73,20.25,4.12,0.05,4.2,19.85,0.044,0.0745,3.92,0,0,0,24.6135,0,0,0,0,700,177,2873.799997
119,1,1204,3,10,760,1,0,0,0,0.4,0.56,1.18,0.005,0.003,20.73,20.25,4.12,0.05,4.2,19.85,0.044,0.0745,3.92,0,0,0,24.6135,0,0,0,0,700,157,9664.099996
120,1,1204,3,10,760,1,0,0,0,0.4,0.56,1.18,0.005,0.003,20.73,20.25,4.12,0.05,4.2,19.85,0.044,0.0745,3.92,0,0,0,24.6135,0,0,0,0,750,196,116.1000001
121,1,1204,3,10,760,1,0,0,0,0.4,0.56,1.18,0.005,0.003,20.73,20.25,4.12,0.05,4.2,19.85,0.044,0.0745,3.92,0,0,0,24.6135,0,0,0,0,750,157,684.3
122,1,1204,3,10,760,1,0,0,0,0.4,0.56,1.18,0.005,0.003,20.73,20.25,4.12,0.05,4.2,19.85,0.044,0.0745,3.92,0,0,0,24.6135,0,0,0,0,750,137,2453.300001
123,1,1204,3,10,760,1,0,0,0,0.4,0.56,1.18,0.005,0.003,20.73,20.25,4.12,0.05,4.2,19.85,0.044,0.0745,3.92,0,0,0,24.6135,0,0,0,0,750,118,8444.600001
124,1,1204,3,10,760,1,0,0,0,0.4,0.56,1.18,0.005,0.003,20.73,20.25,4.12,0.05,4.2,19.85,0.044,0.0745,3.92,0,0,0,24.6135,0,0,0,0,800,137,192.4000001
125,1,1204,3,10,760,1,0,0,0,0.4,0.56,1.18,0.005,0.003,20.73,20.25,4.12,0.05,4.2,19.85,0.044,0.0745,3.92,0,0,0,24.6135,0,0,0,0,800,118,1042.799999
126,1,1204,3,10,760,1,0,0,0,0.4,0.56,1.18,0.005,0.003,20.73,20.25,4.12,0.05,4.2,19.85,0.044,0.0745,3.92,0,0,0,24.6135,0,0,0,0,800,98,1923.799998
127,1,1204,3,10,760,1,0,0,0,0.4,0.56,1.18,0.005,0.003,20.73,20.25,4.12,0.05,4.2,19.85,0.044,0.0745,3.92,0,0,0,24.6135,0,0,0,0,800,78,9086.2
128,1,1204,3,10,760,1,0,0,0,0.4,0.56,1.18,0.005,0.003,20.73,20.25,4.12,0.05,4.2,19.85,0.044,0.0745,3.92,0,0,0,24.6135,0,0,0,0,800,69,20229.50001
129,1,1150,3,4,815,1,0,0,0,0.14,0.65,1.91,0.005,0.006,20.16,21.52,3.03,0,2.48,19.75,0.01,0.16,1.07,0.001,0,0,29.108,0,0,0,0,550,412,73.49999999
130,1,1150,3,4,815,1,0,0,0,0.14,0.65,1.91,0.005,0.006,20.16,21.52,3.03,0,2.48,19.75,0.01,0.16,1.07,0.001,0,0,29.108,0,0,0,0,550,373,500.3000001
131,1,1150,3,4,815,1,0,0,0,0.14,0.65,1.91,0.005,0.006,20.16,21.52,3.03,0,2.48,19.75,0.01,0.16,1.07,0.001,0,0,29.108,0,0,0,0,550,333,1279.8
132,1,1150,3,4,815,1,0,0,0,0.14,0.65,1.91,0.005,0.006,20.16,21.52,3.03,0,2.48,19.75,0.01,0.16,1.07,0.001,0,0,29.108,0,0,0,0,550,294,50581.40004
133,1,1150,3,4,815,1,0,0,0,0.14,0.65,1.91,0.005,0.006,20.16,21.52,3.03,0,2.48,19.75,0.01,0.16,1.07,0.001,0,0,29.108,0,0,0,0,550,265,140356.5
134,1,1150,3,4,815,1,0,0,0,0.14,0.65,1.91,0.005,0.006,20.16,21.52,3.03,0,2.48,19.75,0.01,0.16,1.07,0.001,0,0,29.108,0,0,0,0,550,235,151535.9999
135,1,1150,3,4,815,1,0,0,0,0.14,0.65,1.91,0.005,0.006,20.16,21.52,3.03,0,2.48,19.75,0.01,0.16,1.07,0.001,0,0,29.108,0,0,0,0,650,333,1.2
136,1,1150,3,4,815,1,0,0,0,0.14,0.65,1.91,0.005,0.006,20.16,21.52,3.03,0,2.48,19.75,0.01,0.16,1.07,0.001,0,0,29.108,0,0,0,0,650,294,102.3000001
137,1,1150,3,4,815,1,0,0,0,0.14,0.65,1.91,0.005,0.006,20.16,21.52,3.03,0,2.48,19.75,0.01,0.16,1.07,0.001,0,0,29.108,0,0,0,0,650,235,1485.1
138,1,1150,3,4,815,1,0,0,0,0.14,0.65,1.91,0.005,0.006,20.16,21.52,3.03,0,2.48,19.75,0.01,0.16,1.07,0.001,0,0,29.108,0,0,0,0,750,176,87.89999999
139,1,1150,3,4,815,1,0,0,0,0.14,0.65,1.91,0.005,0.006,20.16,21.52,3.03,0,2.48,19.75,0.01,0.16,1.07,0.001,0,0,29.108,0,0,0,0,750,118,1852.999999
140,1,1150,3,4,815,1,0,0,0,0.14,0.65,1.91,0.005,0.006,20.16,21.52,3.03,0,2.48,19.75,0.01,0.16,1.07,0.001,0,0,29.108,0,0,0,0,850,98,38.50000004
141,1,1150,3,4,815,1,0,0,0,0.14,0.65,1.91,0.005,0.006,20.16,21.52,3.03,0,2.48,19.75,0.01,0.16,1.07,0.001,0,0,29.108,0,0,0,0,850,53,6949.2
142,1,1150,3,15,800,1,0,0,0,0.12,0.53,1.56,0.006,0.006,20.25,20.1,2.88,0,2.54,19.35,0.049,0.133,1.02,0.001,0,0,31.455,0,0,0,0,550,608,23.20000001
143,1,1150,3,15,800,1,0,0,0,0.12,0.53,1.56,0.006,0.006,20.25,20.1,2.88,0,2.54,19.35,0.049,0.133,1.02,0.001,0,0,31.455,0,0,0,0,550,471,738.2000002
144,1,1150,3,15,800,1,0,0,0,0.12,0.53,1.56,0.006,0.006,20.25,20.1,2.88,0,2.54,19.35,0.049,0.133,1.02,0.001,0,0,31.455,0,0,0,0,550,373,12791.20001
145,1,1150,3,15,800,1,0,0,0,0.12,0.53,1.56,0.006,0.006,20.25,20.1,2.88,0,2.54,19.35,0.049,0.133,1.02,0.001,0,0,31.455,0,0,0,0,650,333,119.8
146,1,1150,3,15,800,1,0,0,0,0.12,0.53,1.56,0.006,0.006,20.25,20.1,2.88,0,2.54,19.35,0.049,0.133,1.02,0.001,0,0,31.455,0,0,0,0,650,294,447.6000001
147,1,1150,3,15,800,1,0,0,0,0.12,0.53,1.56,0.006,0.006,20.25,20.1,2.88,0,2.54,19.35,0.049,0.133,1.02,0.001,0,0,31.455,0,0,0,0,650,235,2010.200002
148,1,1150,3,15,800,1,0,0,0,0.12,0.53,1.56,0.006,0.006,20.25,20.1,2.88,0,2.54,19.35,0.049,0.133,1.02,0.001,0,0,31.455,0,0,0,0,650,176,19264.99998
149,1,1150,3,15,800,1,0,0,0,0.12,0.53,1.56,0.006,0.006,20.25,20.1,2.88,0,2.54,19.35,0.049,0.133,1.02,0.001,0,0,31.455,0,0,0,0,650,157,45400.7
150,1,1150,3,15,800,1,0,0,0,0.12,0.53,1.56,0.006,0.006,20.25,20.1,2.88,0,2.54,19.35,0.049,0.133,1.02,0.001,0,0,31.455,0,0,0,0,750,176,94.7
151,1,1150,3,15,800,1,0,0,0,0.12,0.53,1.56,0.006,0.006,20.25,20.1,2.88,0,2.54,19.35,0.049,0.133,1.02,0.001,0,0,31.455,0,0,0,0,750,118,1565.299999
152,1,1150,3,15,800,1,0,0,0,0.12,0.53,1.56,0.006,0.006,20.25,20.1,2.88,0,2.54,19.35,0.049,0.133,1.02,0.001,0,0,31.455,0,0,0,0,750,98,7720.800007
153,1,1150,3,15,800,1,0,0,0,0.12,0.53,1.56,0.006,0.006,20.25,20.1,2.88,0,2.54,19.35,0.049,0.133,1.02,0.001,0,0,31.455,0,0,0,0,750,78,28333.59997
154,1,1150,3,15,800,1,0,0,0,0.12,0.53,1.56,0.006,0.006,20.25,20.1,2.88,0,2.54,19.35,0.049,0.133,1.02,0.001,0,0,31.455,0,0,0,0,750,69,30923.80001
155,1,1150,3,15,800,1,0,0,0,0.12,0.53,1.56,0.006,0.006,20.25,20.1,2.88,0,2.54,19.35,0.049,0.133,1.02,0.001,0,0,31.455,0,0,0,0,850,98,73.59999994
156,1,1150,3,15,800,1,0,0,0,0.12,0.53,1.56,0.006,0.006,20.25,20.1,2.88,0,2.54,19.35,0.049,0.133,1.02,0.001,0,0,31.455,0,0,0,0,850,78,308.1999997
157,1,1150,3,15,800,1,0,0,0,0.12,0.53,1.56,0.006,0.006,20.25,20.1,2.88,0,2.54,19.35,0.049,0.133,1.02,0.001,0,0,31.455,0,0,0,0,850,53,3007.299998
158,0.5,1180,3,4,816,1,0,0,0,0.13,0.79,1.37,0.012,0.008,20.77,20.12,2.78,0,2.1,18.43,0.055,0.11,0.86,0.001,0,0,32.464,0,0,0,0,550,608,104.1000001
159,0.5,1180,3,4,816,1,0,0,0,0.13,0.79,1.37,0.012,0.008,20.77,20.12,2.78,0,2.1,18.43,0.055,0.11,0.86,0.001,0,0,32.464,0,0,0,0,550,471,1193.800001
160,0.5,1180,3,4,816,1,0,0,0,0.13,0.79,1.37,0.012,0.008,20.77,20.12,2.78,0,2.1,18.43,0.055,0.11,0.86,0.001,0,0,32.464,0,0,0,0,550,373,4764.100001
161,0.5,1180,3,4,816,1,0,0,0,0.13,0.79,1.37,0.012,0.008,20.77,20.12,2.78,0,2.1,18.43,0.055,0.11,0.86,0.001,0,0,32.464,0,0,0,0,550,294,101254.1001
162,0.5,1180,3,4,816,1,0,0,0,0.13,0.79,1.37,0.012,0.008,20.77,20.12,2.78,0,2.1,18.43,0.055,0.11,0.86,0.001,0,0,32.464,0,0,0,0,650,333,166.9000001
163,0.5,1180,3,4,816,1,0,0,0,0.13,0.79,1.37,0.012,0.008,20.77,20.12,2.78,0,2.1,18.43,0.055,0.11,0.86,0.001,0,0,32.464,0,0,0,0,650,294,535.1
164,0.5,1180,3,4,816,1,0,0,0,0.13,0.79,1.37,0.012,0.008,20.77,20.12,2.78,0,2.1,18.43,0.055,0.11,0.86,0.001,0,0,32.464,0,0,0,0,650,235,2270.499999
165,0.5,1180,3,4,816,1,0,0,0,0.13,0.79,1.37,0.012,0.008,20.77,20.12,2.78,0,2.1,18.43,0.055,0.11,0.86,0.001,0,0,32.464,0,0,0,0,650,176,9224.499996
166,0.5,1180,3,4,816,1,0,0,0,0.13,0.79,1.37,0.012,0.008,20.77,20.12,2.78,0,2.1,18.43,0.055,0.11,0.86,0.001,0,0,32.464,0,0,0,0,650,157,17162.80001
167,0.5,1180,3,4,816,1,0,0,0,0.13,0.79,1.37,0.012,0.008,20.77,20.12,2.78,0,2.1,18.43,0.055,0.11,0.86,0.001,0,0,32.464,0,0,0,0,750,176,60.79999996
168,0.5,1180,3,4,816,1,0,0,0,0.13,0.79,1.37,0.012,0.008,20.77,20.12,2.78,0,2.1,18.43,0.055,0.11,0.86,0.001,0,0,32.464,0,0,0,0,750,98,3299.500002
169,0.5,1180,3,4,816,1,0,0,0,0.13,0.79,1.37,0.012,0.008,20.77,20.12,2.78,0,2.1,18.43,0.055,0.11,0.86,0.001,0,0,32.464,0,0,0,0,750,78,19221.70001
170,0.5,1180,3,4,816,1,0,0,0,0.13,0.79,1.37,0.012,0.008,20.77,20.12,2.78,0,2.1,18.43,0.055,0.11,0.86,0.001,0,0,32.464,0,0,0,0,750,69,43201.59995
171,0.5,1180,3,4,816,1,0,0,0,0.13,0.79,1.37,0.012,0.008,20.77,20.12,2.78,0,2.1,18.43,0.055,0.11,0.86,0.001,0,0,32.464,0,0,0,0,850,98,44.29999998
172,0.5,1180,3,4,816,1,0,0,0,0.13,0.79,1.37,0.012,0.008,20.77,20.12,2.78,0,2.1,18.43,0.055,0.11,0.86,0.001,0,0,32.464,0,0,0,0,850,78,184.1000002
173,0.5,1180,3,4,816,1,0,0,0,0.13,0.79,1.37,0.012,0.008,20.77,20.12,2.78,0,2.1,18.43,0.055,0.11,0.86,0.001,0,0,32.464,0,0,0,0,850,53,2748.599999
174,4,1158,4,4,980,1,0,0,0,0.29,0.66,0.61,0.013,0.018,10.35,25.43,0.008,0.008,7.25,54.71,0.003,0.0484,0,0.007,0,0,0.6,0,0,0,0,750,235,202.1000002
175,4,1158,4,4,980,1,0,0,0,0.29,0.66,0.61,0.013,0.018,10.35,25.43,0.008,0.008,7.25,54.71,0.003,0.0484,0,0.007,0,0,0.6,0,0,0,0,750,216,382.4999996
176,4,1158,4,4,980,1,0,0,0,0.29,0.66,0.61,0.013,0.018,10.35,25.43,0.008,0.008,7.25,54.71,0.003,0.0484,0,0.007,0,0,0.6,0,0,0,0,750,177,3345.400003
177,4,1158,4,4,980,1,0,0,0,0.29,0.66,0.61,0.013,0.018,10.35,25.43,0.008,0.008,7.25,54.71,0.003,0.0484,0,0.007,0,0,0.6,0,0,0,0,750,157,10596.29999
178,4,1158,4,4,980,1,0,0,0,0.29,0.66,0.61,0.013,0.018,10.35,25.43,0.008,0.008,7.25,54.71,0.003,0.0484,0,0.007,0,0,0.6,0,0,0,0,750,137,82864.3
179,4,1158,4,4,980,1,0,0,0,0.29,0.66,0.61,0.013,0.018,10.35,25.43,0.008,0.008,7.25,54.71,0.003,0.0484,0,0.007,0,0,0.6,0,0,0,0,800,137,1765.000001
180,4,1158,4,4,980,1,0,0,0,0.29,0.66,0.61,0.013,0.018,10.35,25.43,0.008,0.008,7.25,54.71,0.003,0.0484,0,0.007,0,0,0.6,0,0,0,0,800,108,10460.5
181,4,1158,4,4,980,1,0,0,0,0.29,0.66,0.61,0.013,0.018,10.35,25.43,0.008,0.008,7.25,54.71,0.003,0.0484,0,0.007,0,0,0.6,0,0,0,0,800,88,56381.40005
182,4,1158,4,4,980,1,0,0,0,0.29,0.66,0.61,0.013,0.018,10.35,25.43,0.008,0.008,7.25,54.71,0.003,0.0484,0,0.007,0,0,0.6,0,0,0,0,850,137,127.1999999
183,4,1158,4,4,980,1,0,0,0,0.29,0.66,0.61,0.013,0.018,10.35,25.43,0.008,0.008,7.25,54.71,0.003,0.0484,0,0.007,0,0,0.6,0,0,0,0,850,108,1005.300001
184,4,1158,4,4,980,1,0,0,0,0.29,0.66,0.61,0.013,0.018,10.35,25.43,0.008,0.008,7.25,54.71,0.003,0.0484,0,0.007,0,0,0.6,0,0,0,0,850,88,4301.199999
185,4,1158,4,4,980,1,0,0,0,0.29,0.66,0.61,0.013,0.018,10.35,25.43,0.008,0.008,7.25,54.71,0.003,0.0484,0,0.007,0,0,0.6,0,0,0,0,850,78,8094.199996
186,4,1158,4,4,980,1,0,0,0,0.29,0.66,0.61,0.013,0.018,10.35,25.43,0.008,0.008,7.25,54.71,0.003,0.0484,0,0.007,0,0,0.6,0,0,0,0,900,53,3260.3
187,4,1158,4,4,980,1,0,0,0,0.29,0.66,0.61,0.013,0.018,10.35,25.43,0.008,0.008,7.25,54.71,0.003,0.0484,0,0.007,0,0,0.6,0,0,0,0,900,41,8275.600001
188,4,1158,4,4,980,1,0,0,0,0.29,0.66,0.61,0.013,0.018,10.35,25.43,0.008,0.008,7.25,54.71,0.003,0.0484,0,0.007,0,0,0.6,0,0,0,0,900,33,20884.69999
189,4,1158,4,4,980,1,0,0,0,0.29,0.66,0.61,0.013,0.018,10.35,25.43,0.008,0.008,7.25,54.71,0.003,0.0484,0,0.007,0,0,0.6,0,0,0,0,950,69,158.9999999
190,4,1158,4,4,980,1,0,0,0,0.29,0.66,0.61,0.013,0.018,10.35,25.43,0.008,0.008,7.25,54.71,0.003,0.0484,0,0.007,0,0,0.6,0,0,0,0,950,53,514.1999996
191,4,1158,4,4,980,1,0,0,0,0.29,0.66,0.61,0.013,0.018,10.35,25.43,0.008,0.008,7.25,54.71,0.003,0.0484,0,0.007,0,0,0.6,0,0,0,0,950,41,1683.299998
192,4,1158,4,4,980,1,0,0,0,0.29,0.66,0.61,0.013,0.018,10.35,25.43,0.005,0.009,7.25,54.7,0.021,0.0411,0,0.007,0,0,0.6,0,0,0,0,750,235,177.3000002
193,4,1158,4,4,980,1,0,0,0,0.29,0.66,0.61,0.013,0.018,10.35,25.43,0.005,0.009,7.25,54.7,0.021,0.0411,0,0.007,0,0,0.6,0,0,0,0,750,216,343
194,4,1158,4,4,980,1,0,0,0,0.29,0.66,0.61,0.013,0.018,10.35,25.43,0.005,0.009,7.25,54.7,0.021,0.0411,0,0.007,0,0,0.6,0,0,0,0,750,177,4312.800002
195,4,1158,4,4,980,1,0,0,0,0.29,0.66,0.61,0.013,0.018,10.35,25.43,0.005,0.009,7.25,54.7,0.021,0.0411,0,0.007,0,0,0.6,0,0,0,0,750,137,73064.89996
196,4,1158,4,4,980,1,0,0,0,0.29,0.66,0.61,0.013,0.018,10.35,25.43,0.005,0.009,7.25,54.7,0.021,0.0411,0,0.007,0,0,0.6,0,0,0,0,800,137,1859.899998
197,4,1158,4,4,980,1,0,0,0,0.29,0.66,0.61,0.013,0.018,10.35,25.43,0.005,0.009,7.25,54.7,0.021,0.0411,0,0.007,0,0,0.6,0,0,0,0,800,108,22856.5
198,4,1158,4,4,980,1,0,0,0,0.29,0.66,0.61,0.013,0.018,10.35,25.43,0.005,0.009,7.25,54.7,0.021,0.0411,0,0.007,0,0,0.6,0,0,0,0,800,88,65778.2
199,4,1158,4,4,980,1,0,0,0,0.29,0.66,0.61,0.013,0.018,10.35,25.43,0.005,0.009,7.25,54.7,0.021,0.0411,0,0.007,0,0,0.6,0,0,0,0,850,137,120.0999999
200,4,1158,4,4,980,1,0,0,0,0.29,0.66,0.61,0.013,0.018,10.35,25.43,0.005,0.009,7.25,54.7,0.021,0.0411,0,0.007,0,0,0.6,0,0,0,0,850,108,1164.400001
201,4,1158,4,4,980,1,0,0,0,0.29,0.66,0.61,0.013,0.018,10.35,25.43,0.005,0.009,7.25,54.7,0.021,0.0411,0,0.007,0,0,0.6,0,0,0,0,850,78,10332.2
202,4,1158,4,4,980,1,0,0,0,0.29,0.66,0.61,0.013,0.018,10.35,25.43,0.005,0.009,7.25,54.7,0.021,0.0411,0,0.007,0,0,0.6,0,0,0,0,850,65,13647.90001
203,4,1158,4,4,980,1,0,0,0,0.29,0.66,0.61,0.013,0.018,10.35,25.43,0.005,0.009,7.25,54.7,0.021,0.0411,0,0.007,0,0,0.6,0,0,0,0,850,61,23322.99998
204,4,1158,4,4,980,1,0,0,0,0.29,0.66,0.61,0.013,0.018,10.35,25.43,0.005,0.009,7.25,54.7,0.021,0.0411,0,0.007,0,0,0.6,0,0,0,0,900,78,464.6999995
205,4,1158,4,4,980,1,0,0,0,0.29,0.66,0.61,0.013,0.018,10.35,25.43,0.005,0.009,7.25,54.7,0.021,0.0411,0,0.007,0,0,0.6,0,0,0,0,900,69,1461.500001
206,4,1158,4,4,980,1,0,0,0,0.29,0.66,0.61,0.013,0.018,10.35,25.43,0.005,0.009,7.25,54.7,0.021,0.0411,0,0.007,0,0,0.6,0,0,0,0,900,53,3313.299996
207,4,1158,4,4,980,1,0,0,0,0.29,0.66,0.61,0.013,0.018,10.35,25.43,0.005,0.009,7.25,54.7,0.021,0.0411,0,0.007,0,0,0.6,0,0,0,0,900,41,10301.69999
208,4,1158,4,4,980,1,0,0,0,0.29,0.66,0.61,0.013,0.018,10.35,25.43,0.005,0.009,7.25,54.7,0.021,0.0411,0,0.007,0,0,0.6,0,0,0,0,900,33,15862.09998
209,4,1158,4,4,980,1,0,0,0,0.29,0.66,0.61,0.013,0.018,10.35,25.43,0.005,0.009,7.25,54.7,0.021,0.0411,0,0.007,0,0,0.6,0,0,0,0,950,69,170.3999998
210,4,1158,4,4,980,1,0,0,0,0.29,0.66,0.61,0.013,0.018,10.35,25.43,0.005,0.009,7.25,54.7,0.021,0.0411,0,0.007,0,0,0.6,0,0,0,0,950,53,732.9000005
211,4,1158,4,4,980,1,0,0,0,0.29,0.66,0.61,0.013,0.018,10.35,25.43,0.005,0.009,7.25,54.7,0.021,0.0411,0,0.007,0,0,0.6,0,0,0,0,950,26,6451.900007
212,1,1150,3,1,800,3,0,0,0,0.09,0.2,0.28,0.007,0.001,73.38,15.69,0.13,0.02,0,0.2,0.22,0.017,0.73,0.003,0,0.36,8.67,0,0,0,0,600,400,8.700000008
213,1,1150,3,1,800,3,0,0,0,0.09,0.2,0.28,0.007,0.001,73.38,15.69,0.13,0.02,0,0.2,0.22,0.017,0.73,0.003,0,0.36,8.67,0,0,0,0,600,300,89.00000007
214,1,1150,3,1,800,3,0,0,0,0.09,0.2,0.28,0.007,0.001,73.38,15.69,0.13,0.02,0,0.2,0.22,0.017,0.73,0.003,0,0.36,8.67,0,0,0,0,600,200,1667.599998
215,1,1150,3,1,800,3,0,0,0,0.09,0.2,0.28,0.007,0.001,73.38,15.69,0.13,0.02,0,0.2,0.22,0.017,0.73,0.003,0,0.36,8.67,0,0,0,0,600,140,30351.20003
216,1,1150,3,1,800,3,0,0,0,0.09,0.2,0.28,0.007,0.001,73.38,15.69,0.13,0.02,0,0.2,0.22,0.017,0.73,0.003,0,0.36,8.67,0,0,0,0,600,80,117098.9999
217,1,1150,3,1,800,3,0,0,0,0.09,0.2,0.28,0.007,0.001,73.38,15.69,0.13,0.02,0,0.2,0.22,0.017,0.73,0.003,0,0.36,8.67,0,0,0,0,700,200,14.00000001
218,1,1150,3,1,800,3,0,0,0,0.09,0.2,0.28,0.007,0.001,73.38,15.69,0.13,0.02,0,0.2,0.22,0.017,0.73,0.003,0,0.36,8.67,0,0,0,0,700,140,227.0999999
219,1,1150,3,1,800,3,0,0,0,0.09,0.2,0.28,0.007,0.001,73.38,15.69,0.13,0.02,0,0.2,0.22,0.017,0.73,0.003,0,0.36,8.67,0,0,0,0,700,80,18190.8
220,1,1150,3,1,800,3,0,0,0,0.09,0.2,0.28,0.007,0.001,73.38,15.69,0.13,0.02,0,0.2,0.22,0.017,0.73,0.003,0,0.36,8.67,0,0,0,0,800,80,173.8
221,1,1150,3,1,800,3,0,0,0,0.09,0.2,0.28,0.007,0.001,73.38,15.69,0.13,0.02,0,0.2,0.22,0.017,0.73,0.003,0,0.36,8.67,0,0,0,0,800,60,930.8999993
222,1,1150,3,1,800,3,0,0,0,0.09,0.2,0.28,0.007,0.001,73.38,15.69,0.13,0.02,0,0.2,0.22,0.017,0.73,0.003,0,0.36,8.67,0,0,0,0,800,40,6419.999999
223,1,1150,3,1,800,3,0,0,0,0.09,0.2,0.28,0.007,0.001,73.38,15.69,0.13,0.02,0,0.2,0.22,0.017,0.73,0.003,0,0.36,8.67,0,0,0,0,800,30,21245.99999
224,1,1150,3,1,800,3,0,0,0,0.09,0.2,0.28,0.007,0.001,73.38,15.69,0.13,0.02,0,0.2,0.22,0.017,0.73,0.003,0,0.36,8.67,0,0,0,0,900,40,125.5000001
225,1,1150,3,1,800,3,0,0,0,0.09,0.2,0.28,0.007,0.001,73.38,15.69,0.13,0.02,0,0.2,0.22,0.017,0.73,0.003,0,0.36,8.67,0,0,0,0,900,30,520.8999995
226,1,1150,3,1,800,3,0,0,0,0.09,0.2,0.28,0.007,0.001,73.38,15.69,0.13,0.02,0,0.2,0.22,0.017,0.73,0.003,0,0.36,8.67,0,0,0,0,900,20,3412.299999
227,1,1150,3,1,800,3,0,0,0,0.09,0.2,0.28,0.007,0.001,73.38,15.69,0.13,0.02,0,0.2,0.22,0.017,0.73,0.003,0,0.36,8.67,0,0,0,0,900,14,29844.3
228,1,1150,3,1,800,3,0,0,0,0.09,0.2,0.28,0.007,0.001,73.38,15.69,0.13,0.02,0,0.2,0.22,0.017,0.73,0.003,0,0.36,8.67,0,0,0,0,1000,20,183.3999999
229,1,1150,3,1,800,3,0,0,0,0.09,0.2,0.28,0.007,0.001,73.38,15.69,0.13,0.02,0,0.2,0.22,0.017,0.73,0.003,0,0.36,8.67,0,0,0,0,1000,14,776.4999999
230,1,1150,3,1,800,3,0,0,0,0.09,0.2,0.28,0.007,0.001,73.38,15.69,0.13,0.02,0,0.2,0.22,0.017,0.73,0.003,0,0.36,8.67,0,0,0,0,1000,10,4239.900003
231,1,1140,1,24,820,1,20,704,1,0.039,0.12,0.08,0.008,0.001,72.6,15.57,0.04,0.01,0,0.08,0.55,0.0073,0.99,0.0001,0,2.45,7.21,0,0,0,0,600,800,1.400000001
232,1,1140,1,24,820,1,20,704,1,0.039,0.12,0.08,0.008,0.001,72.6,15.57,0.04,0.01,0,0.08,0.55,0.0073,0.99,0.0001,0,2.45,7.21,0,0,0,0,600,700,46.09999996
233,1,1140,1,24,820,1,20,704,1,0.039,0.12,0.08,0.008,0.001,72.6,15.57,0.04,0.01,0,0.08,0.55,0.0073,0.99,0.0001,0,2.45,7.21,0,0,0,0,600,600,1428.800001
234,1,1140,1,24,820,1,20,704,1,0.039,0.12,0.08,0.008,0.001,72.6,15.57,0.04,0.01,0,0.08,0.55,0.0073,0.99,0.0001,0,2.45,7.21,0,0,0,0,600,540,6057.800002
235,1,1140,1,24,820,1,20,704,1,0.039,0.12,0.08,0.008,0.001,72.6,15.57,0.04,0.01,0,0.08,0.55,0.0073,0.99,0.0001,0,2.45,7.21,0,0,0,0,600,500,12023
236,1,1140,1,24,820,1,20,704,1,0.039,0.12,0.08,0.008,0.001,72.6,15.57,0.04,0.01,0,0.08,0.55,0.0073,0.99,0.0001,0,2.45,7.21,0,0,0,0,600,460,21015.60001
237,1,1140,1,24,820,1,20,704,1,0.039,0.12,0.08,0.008,0.001,72.6,15.57,0.04,0.01,0,0.08,0.55,0.0073,0.99,0.0001,0,2.45,7.21,0,0,0,0,650,600,72.20000007
238,1,1140,1,24,820,1,20,704,1,0.039,0.12,0.08,0.008,0.001,72.6,15.57,0.04,0.01,0,0.08,0.55,0.0073,0.99,0.0001,0,2.45,7.21,0,0,0,0,650,400,3477.900003
239,1,1140,1,24,820,1,20,704,1,0.039,0.12,0.08,0.008,0.001,72.6,15.57,0.04,0.01,0,0.08,0.55,0.0073,0.99,0.0001,0,2.45,7.21,0,0,0,0,700,500,15
240,1,1140,1,24,820,1,20,704,1,0.039,0.12,0.08,0.008,0.001,72.6,15.57,0.04,0.01,0,0.08,0.55,0.0073,0.99,0.0001,0,2.45,7.21,0,0,0,0,700,400,181.0999999
241,1,1140,1,24,820,1,20,704,1,0.039,0.12,0.08,0.008,0.001,72.6,15.57,0.04,0.01,0,0.08,0.55,0.0073,0.99,0.0001,0,2.45,7.21,0,0,0,0,700,300,1198.399999
242,1,1140,1,24,820,1,20,704,1,0.039,0.12,0.08,0.008,0.001,72.6,15.57,0.04,0.01,0,0.08,0.55,0.0073,0.99,0.0001,0,2.45,7.21,0,0,0,0,700,240,4666.199996
243,1,1140,1,24,820,1,20,704,1,0.039,0.12,0.08,0.008,0.001,72.6,15.57,0.04,0.01,0,0.08,0.55,0.0073,0.99,0.0001,0,2.45,7.21,0,0,0,0,700,160,28537.09999
244,1,1140,1,24,820,1,20,704,1,0.039,0.12,0.08,0.008,0.001,72.6,15.57,0.04,0.01,0,0.08,0.55,0.0073,0.99,0.0001,0,2.45,7.21,0,0,0,0,750,240,439.8
245,1,1140,1,24,820,1,20,704,1,0.039,0.12,0.08,0.008,0.001,72.6,15.57,0.04,0.01,0,0.08,0.55,0.0073,0.99,0.0001,0,2.45,7.21,0,0,0,0,800,240,23.49999999
246,1,1140,1,24,820,1,20,704,1,0.039,0.12,0.08,0.008,0.001,72.6,15.57,0.04,0.01,0,0.08,0.55,0.0073,0.99,0.0001,0,2.45,7.21,0,0,0,0,800,200,100.5000001
247,1,1140,1,24,820,1,20,704,1,0.039,0.12,0.08,0.008,0.001,72.6,15.57,0.04,0.01,0,0.08,0.55,0.0073,0.99,0.0001,0,2.45,7.21,0,0,0,0,800,140,656.3999994
248,1,1140,1,24,820,1,20,704,1,0.039,0.12,0.08,0.008,0.001,72.6,15.57,0.04,0.01,0,0.08,0.55,0.0073,0.99,0.0001,0,2.45,7.21,0,0,0,0,800,100,2105.299998
249,1,1140,1,24,820,1,20,704,1,0.039,0.12,0.08,0.008,0.001,72.6,15.57,0.04,0.01,0,0.08,0.55,0.0073,0.99,0.0001,0,2.45,7.21,0,0,0,0,800,70,6666.999998
250,1,1140,1,24,820,1,20,704,1,0.039,0.12,0.08,0.008,0.001,72.6,15.57,0.04,0.01,0,0.08,0.55,0.0073,0.99,0.0001,0,2.45,7.21,0,0,0,0,800,50,17494.50001
251,1,1140,1,24,820,1,20,704,1,0.039,0.12,0.08,0.008,0.001,72.6,15.57,0.04,0.01,0,0.08,0.55,0.0073,0.99,0.0001,0,2.45,7.21,0,0,0,0,850,100,159.8
252,1,1140,1,24,820,1,20,704,1,0.039,0.12,0.08,0.008,0.001,72.6,15.57,0.04,0.01,0,0.08,0.55,0.0073,0.99,0.0001,0,2.45,7.21,0,0,0,0,850,50,2586.300001
253,1,1140,1,24,820,1,20,704,1,0.039,0.12,0.08,0.008,0.001,72.6,15.57,0.04,0.01,0,0.08,0.55,0.0073,0.99,0.0001,0,2.45,7.21,0,0,0,0,900,70,12.6
254,1,1140,1,24,820,1,20,704,1,0.039,0.12,0.08,0.008,0.001,72.6,15.57,0.04,0.01,0,0.08,0.55,0.0073,0.99,0.0001,0,2.45,7.21,0,0,0,0,900,50,201.9999998
255,1,1140,1,24,820,1,20,704,1,0.039,0.12,0.08,0.008,0.001,72.6,15.57,0.04,0.01,0,0.08,0.55,0.0073,0.99,0.0001,0,2.45,7.21,0,0,0,0,900,30,2171.500002
256,2,1120,1,24,816,1,20,704,1,0.05,0.05,0.05,0.005,0.002,73.46,15.1,0.12,0.05,0,0.05,0.81,0.003,0.97,0.005,0,2.37,6.97,0,0,0,0,600,800,8.100000002
257,2,1120,1,24,816,1,20,704,1,0.05,0.05,0.05,0.005,0.002,73.46,15.1,0.12,0.05,0,0.05,0.81,0.003,0.97,0.005,0,2.37,6.97,0,0,0,0,600,700,66.19999993
258,2,1120,1,24,816,1,20,704,1,0.05,0.05,0.05,0.005,0.002,73.46,15.1,0.12,0.05,0,0.05,0.81,0.003,0.97,0.005,0,2.37,6.97,0,0,0,0,600,600,2634.599997
259,2,1120,1,24,816,1,20,704,1,0.05,0.05,0.05,0.005,0.002,73.46,15.1,0.12,0.05,0,0.05,0.81,0.003,0.97,0.005,0,2.37,6.97,0,0,0,0,600,540,10086.7
260,2,1120,1,24,816,1,20,704,1,0.05,0.05,0.05,0.005,0.002,73.46,15.1,0.12,0.05,0,0.05,0.81,0.003,0.97,0.005,0,2.37,6.97,0,0,0,0,600,500,15267.29998
261,2,1120,1,24,816,1,20,704,1,0.05,0.05,0.05,0.005,0.002,73.46,15.1,0.12,0.05,0,0.05,0.81,0.003,0.97,0.005,0,2.37,6.97,0,0,0,0,650,600,75.80000006
262,2,1120,1,24,816,1,20,704,1,0.05,0.05,0.05,0.005,0.002,73.46,15.1,0.12,0.05,0,0.05,0.81,0.003,0.97,0.005,0,2.37,6.97,0,0,0,0,650,400,6270.000002
263,2,1120,1,24,816,1,20,704,1,0.05,0.05,0.05,0.005,0.002,73.46,15.1,0.12,0.05,0,0.05,0.81,0.003,0.97,0.005,0,2.37,6.97,0,0,0,0,700,500,41.9
264,2,1120,1,24,816,1,20,704,1,0.05,0.05,0.05,0.005,0.002,73.46,15.1,0.12,0.05,0,0.05,0.81,0.003,0.97,0.005,0,2.37,6.97,0,0,0,0,700,400,445
265,2,1120,1,24,816,1,20,704,1,0.05,0.05,0.05,0.005,0.002,73.46,15.1,0.12,0.05,0,0.05,0.81,0.003,0.97,0.005,0,2.37,6.97,0,0,0,0,700,300,2982.499998
266,2,1120,1,24,816,1,20,704,1,0.05,0.05,0.05,0.005,0.002,73.46,15.1,0.12,0.05,0,0.05,0.81,0.003,0.97,0.005,0,2.37,6.97,0,0,0,0,700,240,10460.5
267,2,1120,1,24,816,1,20,704,1,0.05,0.05,0.05,0.005,0.002,73.46,15.1,0.12,0.05,0,0.05,0.81,0.003,0.97,0.005,0,2.37,6.97,0,0,0,0,750,240,1048.000001
268,2,1120,1,24,816,1,20,704,1,0.05,0.05,0.05,0.005,0.002,73.46,15.1,0.12,0.05,0,0.05,0.81,0.003,0.97,0.005,0,2.37,6.97,0,0,0,0,800,240,57.3
269,2,1120,1,24,816,1,20,704,1,0.05,0.05,0.05,0.005,0.002,73.46,15.1,0.12,0.05,0,0.05,0.81,0.003,0.97,0.005,0,2.37,6.97,0,0,0,0,800,200,146.1
270,2,1120,1,24,816,1,20,704,1,0.05,0.05,0.05,0.005,0.002,73.46,15.1,0.12,0.05,0,0.05,0.81,0.003,0.97,0.005,0,2.37,6.97,0,0,0,0,800,140,1047.500001
271,2,1120,1,24,816,1,20,704,1,0.05,0.05,0.05,0.005,0.002,73.46,15.1,0.12,0.05,0,0.05,0.81,0.003,0.97,0.005,0,2.37,6.97,0,0,0,0,800,100,2947.000001
272,2,1120,1,24,816,1,20,704,1,0.05,0.05,0.05,0.005,0.002,73.46,15.1,0.12,0.05,0,0.05,0.81,0.003,0.97,0.005,0,2.37,6.97,0,0,0,0,800,70,6271.699998
273,2,1120,1,24,816,1,20,704,1,0.05,0.05,0.05,0.005,0.002,73.46,15.1,0.12,0.05,0,0.05,0.81,0.003,0.97,0.005,0,2.37,6.97,0,0,0,0,800,40,23977.69999
