Repository: materials-informatics-nwpu/Cross-materials-transfer-learning

File: data.S1.csv (part 2 of 3)
Class,Solution treatment time (h),Solution treatment temperature (¡æ),Solution cooling way,Aging treatment time (h),Aging treatment temperature (¡æ),Aging cooling way,2nd aging treatment time (h),2nd aging treatment temperature (¡æ),2nd aging cooling way,C (mass%),Si (mass%),Mn (mass%),P (mass%),S (mass%),Ni (mass%),Cr (mass%),Mo (mass%),Cu (mass%),W (mass%),Co (mass%),Al (mass%),N (mass%),Nb+Ta (mass%),B (mass%),V (mass%),Ti (mass%),Fe (mass%),Zr (mass%),Re (mass%),Y (mass%),Hf (mass%),Test temperature (¡æ),Test stress (MPa),Creep rupture life (h)
274,2,1120,1,24,816,1,20,704,1,0.05,0.05,0.05,0.005,0.002,73.46,15.1,0.12,0.05,0,0.05,0.81,0.003,0.97,0.005,0,2.37,6.97,0,0,0,0,850,100,195.5000001
275,2,1120,1,24,816,1,20,704,1,0.05,0.05,0.05,0.005,0.002,73.46,15.1,0.12,0.05,0,0.05,0.81,0.003,0.97,0.005,0,2.37,6.97,0,0,0,0,850,50,2452.5
276,2,1120,1,24,816,1,20,704,1,0.05,0.05,0.05,0.005,0.002,73.46,15.1,0.12,0.05,0,0.05,0.81,0.003,0.97,0.005,0,2.37,6.97,0,0,0,0,900,70,71.20000006
277,2,1120,1,24,816,1,20,704,1,0.05,0.05,0.05,0.005,0.002,73.46,15.1,0.12,0.05,0,0.05,0.81,0.003,0.97,0.005,0,2.37,6.97,0,0,0,0,900,50,260.9999998
278,2,1120,1,24,816,1,20,704,1,0.05,0.05,0.05,0.005,0.002,73.46,15.1,0.12,0.05,0,0.05,0.81,0.003,0.97,0.005,0,2.37,6.97,0,0,0,0,900,30,1302.2
279,1,1150,3,24,815,1,20,705,1,0.05,0.01,0.01,0.004,0.005,73.39,15.27,0.02,0.02,0,0.01,0.83,0.003,0.97,0.0036,0,2.57,6.83,0,0,0,0,600,800,25.69999998
280,1,1150,3,24,815,1,20,705,1,0.05,0.01,0.01,0.004,0.005,73.39,15.27,0.02,0.02,0,0.01,0.83,0.003,0.97,0.0036,0,2.57,6.83,0,0,0,0,600,700,487.8
281,1,1150,3,24,815,1,20,705,1,0.05,0.01,0.01,0.004,0.005,73.39,15.27,0.02,0.02,0,0.01,0.83,0.003,0.97,0.0036,0,2.57,6.83,0,0,0,0,600,600,4835.399998
282,1,1150,3,24,815,1,20,705,1,0.05,0.01,0.01,0.004,0.005,73.39,15.27,0.02,0.02,0,0.01,0.83,0.003,0.97,0.0036,0,2.57,6.83,0,0,0,0,600,540,15669.30002
283,1,1150,3,24,815,1,20,705,1,0.05,0.01,0.01,0.004,0.005,73.39,15.27,0.02,0.02,0,0.01,0.83,0.003,0.97,0.0036,0,2.57,6.83,0,0,0,0,600,500,25379.29998
284,1,1150,3,24,815,1,20,705,1,0.05,0.01,0.01,0.004,0.005,73.39,15.27,0.02,0.02,0,0.01,0.83,0.003,0.97,0.0036,0,2.57,6.83,0,0,0,0,650,600,226.6000002
285,1,1150,3,24,815,1,20,705,1,0.05,0.01,0.01,0.004,0.005,73.39,15.27,0.02,0.02,0,0.01,0.83,0.003,0.97,0.0036,0,2.57,6.83,0,0,0,0,650,400,8189.9
286,1,1150,3,24,815,1,20,705,1,0.05,0.01,0.01,0.004,0.005,73.39,15.27,0.02,0.02,0,0.01,0.83,0.003,0.97,0.0036,0,2.57,6.83,0,0,0,0,700,500,72.70000002
287,1,1150,3,24,815,1,20,705,1,0.05,0.01,0.01,0.004,0.005,73.39,15.27,0.02,0.02,0,0.01,0.83,0.003,0.97,0.0036,0,2.57,6.83,0,0,0,0,700,400,345.6000002
288,1,1150,3,24,815,1,20,705,1,0.05,0.01,0.01,0.004,0.005,73.39,15.27,0.02,0.02,0,0.01,0.83,0.003,0.97,0.0036,0,2.57,6.83,0,0,0,0,700,300,2375
289,1,1150,3,24,815,1,20,705,1,0.05,0.01,0.01,0.004,0.005,73.39,15.27,0.02,0.02,0,0.01,0.83,0.003,0.97,0.0036,0,2.57,6.83,0,0,0,0,700,240,11520.70001
290,1,1150,3,24,815,1,20,705,1,0.05,0.01,0.01,0.004,0.005,73.39,15.27,0.02,0.02,0,0.01,0.83,0.003,0.97,0.0036,0,2.57,6.83,0,0,0,0,700,200,22648.89999
291,1,1150,3,24,815,1,20,705,1,0.05,0.01,0.01,0.004,0.005,73.39,15.27,0.02,0.02,0,0.01,0.83,0.003,0.97,0.0036,0,2.57,6.83,0,0,0,0,750,240,490.9999999
292,1,1150,3,24,815,1,20,705,1,0.05,0.01,0.01,0.004,0.005,73.39,15.27,0.02,0.02,0,0.01,0.83,0.003,0.97,0.0036,0,2.57,6.83,0,0,0,0,800,240,65.20000004
293,1,1150,3,24,815,1,20,705,1,0.05,0.01,0.01,0.004,0.005,73.39,15.27,0.02,0.02,0,0.01,0.83,0.003,0.97,0.0036,0,2.57,6.83,0,0,0,0,800,200,128.9999999
294,1,1150,3,24,815,1,20,705,1,0.05,0.01,0.01,0.004,0.005,73.39,15.27,0.02,0.02,0,0.01,0.83,0.003,0.97,0.0036,0,2.57,6.83,0,0,0,0,800,140,1235.8
295,1,1150,3,24,815,1,20,705,1,0.05,0.01,0.01,0.004,0.005,73.39,15.27,0.02,0.02,0,0.01,0.83,0.003,0.97,0.0036,0,2.57,6.83,0,0,0,0,800,100,4651.400005
296,1,1150,3,24,815,1,20,705,1,0.05,0.01,0.01,0.004,0.005,73.39,15.27,0.02,0.02,0,0.01,0.83,0.003,0.97,0.0036,0,2.57,6.83,0,0,0,0,800,70,14630.2
297,1,1150,3,24,815,1,20,705,1,0.05,0.01,0.01,0.004,0.005,73.39,15.27,0.02,0.02,0,0.01,0.83,0.003,0.97,0.0036,0,2.57,6.83,0,0,0,0,800,50,42739.4
298,1,1150,3,24,815,1,20,705,1,0.05,0.01,0.01,0.004,0.005,73.39,15.27,0.02,0.02,0,0.01,0.83,0.003,0.97,0.0036,0,2.57,6.83,0,0,0,0,850,100,392.9999997
299,1,1150,3,24,815,1,20,705,1,0.05,0.01,0.01,0.004,0.005,73.39,15.27,0.02,0.02,0,0.01,0.83,0.003,0.97,0.0036,0,2.57,6.83,0,0,0,0,850,50,4874.899996
300,1,1150,3,24,815,1,20,705,1,0.05,0.01,0.01,0.004,0.005,73.39,15.27,0.02,0.02,0,0.01,0.83,0.003,0.97,0.0036,0,2.57,6.83,0,0,0,0,900,70,91.19999993
301,1,1150,3,24,815,1,20,705,1,0.05,0.01,0.01,0.004,0.005,73.39,15.27,0.02,0.02,0,0.01,0.83,0.003,0.97,0.0036,0,2.57,6.83,0,0,0,0,900,50,431.6
302,1,1150,3,24,815,1,20,705,1,0.05,0.01,0.01,0.004,0.005,73.39,15.27,0.02,0.02,0,0.01,0.83,0.003,0.97,0.0036,0,2.57,6.83,0,0,0,0,900,30,3567.699997
303,3,1149,1,24,843,4,20,704,1,0.049,0.21,0.2,0.002,0.0009,73.78,15.07,0.04,0.01,0,0.042,0.83,0.0018,1,0.0001,0,2.69,6.75,0,0,0,0,600,800,1.5
304,3,1149,1,24,843,4,20,704,1,0.049,0.21,0.2,0.002,0.0009,73.78,15.07,0.04,0.01,0,0.042,0.83,0.0018,1,0.0001,0,2.69,6.75,0,0,0,0,600,700,8.399999999
305,3,1149,1,24,843,4,20,704,1,0.049,0.21,0.2,0.002,0.0009,73.78,15.07,0.04,0.01,0,0.042,0.83,0.0018,1,0.0001,0,2.69,6.75,0,0,0,0,600,540,3467.400001
306,3,1149,1,24,843,4,20,704,1,0.049,0.21,0.2,0.002,0.0009,73.78,15.07,0.04,0.01,0,0.042,0.83,0.0018,1,0.0001,0,2.69,6.75,0,0,0,0,600,500,6644.400007
307,3,1149,1,24,843,4,20,704,1,0.049,0.21,0.2,0.002,0.0009,73.78,15.07,0.04,0.01,0,0.042,0.83,0.0018,1,0.0001,0,2.69,6.75,0,0,0,0,650,600,15
308,3,1149,1,24,843,4,20,704,1,0.049,0.21,0.2,0.002,0.0009,73.78,15.07,0.04,0.01,0,0.042,0.83,0.0018,1,0.0001,0,2.69,6.75,0,0,0,0,650,400,4340.599999
309,3,1149,1,24,843,4,20,704,1,0.049,0.21,0.2,0.002,0.0009,73.78,15.07,0.04,0.01,0,0.042,0.83,0.0018,1,0.0001,0,2.69,6.75,0,0,0,0,700,460,38.10000003
310,3,1149,1,24,843,4,20,704,1,0.049,0.21,0.2,0.002,0.0009,73.78,15.07,0.04,0.01,0,0.042,0.83,0.0018,1,0.0001,0,2.69,6.75,0,0,0,0,700,300,2391.600001
311,3,1149,1,24,843,4,20,704,1,0.049,0.21,0.2,0.002,0.0009,73.78,15.07,0.04,0.01,0,0.042,0.83,0.0018,1,0.0001,0,2.69,6.75,0,0,0,0,700,240,5131.400002
312,3,1149,1,24,843,4,20,704,1,0.049,0.21,0.2,0.002,0.0009,73.78,15.07,0.04,0.01,0,0.042,0.83,0.0018,1,0.0001,0,2.69,6.75,0,0,0,0,700,200,8441.4
313,3,1149,1,24,843,4,20,704,1,0.049,0.21,0.2,0.002,0.0009,73.78,15.07,0.04,0.01,0,0.042,0.83,0.0018,1,0.0001,0,2.69,6.75,0,0,0,0,700,160,11145
314,3,1149,1,24,843,4,20,704,1,0.049,0.21,0.2,0.002,0.0009,73.78,15.07,0.04,0.01,0,0.042,0.83,0.0018,1,0.0001,0,2.69,6.75,0,0,0,0,750,240,845.1000006
315,3,1149,1,24,843,4,20,704,1,0.049,0.21,0.2,0.002,0.0009,73.78,15.07,0.04,0.01,0,0.042,0.83,0.0018,1,0.0001,0,2.69,6.75,0,0,0,0,800,240,58.00000006
316,3,1149,1,24,843,4,20,704,1,0.049,0.21,0.2,0.002,0.0009,73.78,15.07,0.04,0.01,0,0.042,0.83,0.0018,1,0.0001,0,2.69,6.75,0,0,0,0,800,200,174.8999998
317,3,1149,1,24,843,4,20,704,1,0.049,0.21,0.2,0.002,0.0009,73.78,15.07,0.04,0.01,0,0.042,0.83,0.0018,1,0.0001,0,2.69,6.75,0,0,0,0,800,140,936.0000006
318,3,1149,1,24,843,4,20,704,1,0.049,0.21,0.2,0.002,0.0009,73.78,15.07,0.04,0.01,0,0.042,0.83,0.0018,1,0.0001,0,2.69,6.75,0,0,0,0,800,100,3234.900001
319,3,1149,1,24,843,4,20,704,1,0.049,0.21,0.2,0.002,0.0009,73.78,15.07,0.04,0.01,0,0.042,0.83,0.0018,1,0.0001,0,2.69,6.75,0,0,0,0,800,50,16158.59999
320,3,1149,1,24,843,4,20,704,1,0.049,0.21,0.2,0.002,0.0009,73.78,15.07,0.04,0.01,0,0.042,0.83,0.0018,1,0.0001,0,2.69,6.75,0,0,0,0,850,100,344.8999997
321,3,1149,1,24,843,4,20,704,1,0.049,0.21,0.2,0.002,0.0009,73.78,15.07,0.04,0.01,0,0.042,0.83,0.0018,1,0.0001,0,2.69,6.75,0,0,0,0,850,50,2228.000003
322,3,1149,1,24,843,4,20,704,1,0.049,0.21,0.2,0.002,0.0009,73.78,15.07,0.04,0.01,0,0.042,0.83,0.0018,1,0.0001,0,2.69,6.75,0,0,0,0,900,70,103.9999999
323,3,1149,1,24,843,4,20,704,1,0.049,0.21,0.2,0.002,0.0009,73.78,15.07,0.04,0.01,0,0.042,0.83,0.0018,1,0.0001,0,2.69,6.75,0,0,0,0,900,50,348.7999998
324,3,1149,1,24,843,4,20,704,1,0.049,0.21,0.2,0.002,0.0009,73.78,15.07,0.04,0.01,0,0.042,0.83,0.0018,1,0.0001,0,2.69,6.75,0,0,0,0,900,30,1556.5
325,2,1200,1,24,870,1,0,0,0,0.13,0.09,0.09,0.002,0.003,46.9,14.4,3.74,0.01,0,28.88,3.07,0.0039,0,0.0059,0,2.36,0.24,0,0,0,0,700,608,108.3000001
326,2,1200,1,24,870,1,0,0,0,0.13,0.09,0.09,0.002,0.003,46.9,14.4,3.74,0.01,0,28.88,3.07,0.0039,0,0.0059,0,2.36,0.24,0,0,0,0,700,490,807.1999996
327,2,1200,1,24,870,1,0,0,0,0.13,0.09,0.09,0.002,0.003,46.9,14.4,3.74,0.01,0,28.88,3.07,0.0039,0,0.0059,0,2.36,0.24,0,0,0,0,700,471,946.4000008
328,2,1200,1,24,870,1,0,0,0,0.13,0.09,0.09,0.002,0.003,46.9,14.4,3.74,0.01,0,28.88,3.07,0.0039,0,0.0059,0,2.36,0.24,0,0,0,0,700,412,3126.4
329,2,1200,1,24,870,1,0,0,0,0.13,0.09,0.09,0.002,0.003,46.9,14.4,3.74,0.01,0,28.88,3.07,0.0039,0,0.0059,0,2.36,0.24,0,0,0,0,750,412,247.3999998
330,2,1200,1,24,870,1,0,0,0,0.13,0.09,0.09,0.002,0.003,46.9,14.4,3.74,0.01,0,28.88,3.07,0.0039,0,0.0059,0,2.36,0.24,0,0,0,0,750,373,450.7999996
331,2,1200,1,24,870,1,0,0,0,0.13,0.09,0.09,0.002,0.003,46.9,14.4,3.74,0.01,0,28.88,3.07,0.0039,0,0.0059,0,2.36,0.24,0,0,0,0,750,333,1403.7
332,2,1200,1,24,870,1,0,0,0,0.13,0.09,0.09,0.002,0.003,46.9,14.4,3.74,0.01,0,28.88,3.07,0.0039,0,0.0059,0,2.36,0.24,0,0,0,0,750,294,4758.500004
333,2,1200,1,24,870,1,0,0,0,0.13,0.09,0.09,0.002,0.003,46.9,14.4,3.74,0.01,0,28.88,3.07,0.0039,0,0.0059,0,2.36,0.24,0,0,0,0,800,333,120.0999999
334,2,1200,1,24,870,1,0,0,0,0.13,0.09,0.09,0.002,0.003,46.9,14.4,3.74,0.01,0,28.88,3.07,0.0039,0,0.0059,0,2.36,0.24,0,0,0,0,800,265,819.3000003
335,2,1200,1,24,870,1,0,0,0,0.13,0.09,0.09,0.002,0.003,46.9,14.4,3.74,0.01,0,28.88,3.07,0.0039,0,0.0059,0,2.36,0.24,0,0,0,0,800,235,1632.4
336,2,1200,1,24,870,1,0,0,0,0.13,0.09,0.09,0.002,0.003,46.9,14.4,3.74,0.01,0,28.88,3.07,0.0039,0,0.0059,0,2.36,0.24,0,0,0,0,800,196,4365.700002
337,2,1200,1,24,870,1,0,0,0,0.13,0.09,0.09,0.002,0.003,46.9,14.4,3.74,0.01,0,28.88,3.07,0.0039,0,0.0059,0,2.36,0.24,0,0,0,0,850,235,132.2
338,2,1200,1,24,870,1,0,0,0,0.13,0.09,0.09,0.002,0.003,46.9,14.4,3.74,0.01,0,28.88,3.07,0.0039,0,0.0059,0,2.36,0.24,0,0,0,0,850,137,2076.899998
339,2,1200,1,24,870,1,0,0,0,0.13,0.09,0.09,0.002,0.003,46.9,14.4,3.74,0.01,0,28.88,3.07,0.0039,0,0.0059,0,2.36,0.24,0,0,0,0,850,118,3988.100004
340,2,1200,1,24,870,1,0,0,0,0.14,0.12,0.08,0.001,0.005,46.99,15.13,3.63,0.01,0,27.91,2.99,0.003,0,0.005,0,2.26,0.72,0,0,0,0,700,608,102.8000001
341,2,1200,1,24,870,1,0,0,0,0.14,0.12,0.08,0.001,0.005,46.99,15.13,3.63,0.01,0,27.91,2.99,0.003,0,0.005,0,2.26,0.72,0,0,0,0,700,490,688.5999994
342,2,1200,1,24,870,1,0,0,0,0.14,0.12,0.08,0.001,0.005,46.99,15.13,3.63,0.01,0,27.91,2.99,0.003,0,0.005,0,2.26,0.72,0,0,0,0,700,471,1037.9
343,2,1200,1,24,870,1,0,0,0,0.14,0.12,0.08,0.001,0.005,46.99,15.13,3.63,0.01,0,27.91,2.99,0.003,0,0.005,0,2.26,0.72,0,0,0,0,700,412,4415.399997
344,2,1200,1,24,870,1,0,0,0,0.14,0.12,0.08,0.001,0.005,46.99,15.13,3.63,0.01,0,27.91,2.99,0.003,0,0.005,0,2.26,0.72,0,0,0,0,725,412,695.3999994
345,2,1200,1,24,870,1,0,0,0,0.14,0.12,0.08,0.001,0.005,46.99,15.13,3.63,0.01,0,27.91,2.99,0.003,0,0.005,0,2.26,0.72,0,0,0,0,725,294,9395.299999
346,2,1200,1,24,870,1,0,0,0,0.14,0.12,0.08,0.001,0.005,46.99,15.13,3.63,0.01,0,27.91,2.99,0.003,0,0.005,0,2.26,0.72,0,0,0,0,750,412,154.9000001
347,2,1200,1,24,870,1,0,0,0,0.14,0.12,0.08,0.001,0.005,46.99,15.13,3.63,0.01,0,27.91,2.99,0.003,0,0.005,0,2.26,0.72,0,0,0,0,750,373,356.6000001
348,2,1200,1,24,870,1,0,0,0,0.14,0.12,0.08,0.001,0.005,46.99,15.13,3.63,0.01,0,27.91,2.99,0.003,0,0.005,0,2.26,0.72,0,0,0,0,750,333,913.8999993
349,2,1200,1,24,870,1,0,0,0,0.14,0.12,0.08,0.001,0.005,46.99,15.13,3.63,0.01,0,27.91,2.99,0.003,0,0.005,0,2.26,0.72,0,0,0,0,750,294,2972.599997
350,2,1200,1,24,870,1,0,0,0,0.14,0.12,0.08,0.001,0.005,46.99,15.13,3.63,0.01,0,27.91,2.99,0.003,0,0.005,0,2.26,0.72,0,0,0,0,800,333,93.39999995
351,2,1200,1,24,870,1,0,0,0,0.14,0.12,0.08,0.001,0.005,46.99,15.13,3.63,0.01,0,27.91,2.99,0.003,0,0.005,0,2.26,0.72,0,0,0,0,800,265,532.7999998
352,2,1200,1,24,870,1,0,0,0,0.14,0.12,0.08,0.001,0.005,46.99,15.13,3.63,0.01,0,27.91,2.99,0.003,0,0.005,0,2.26,0.72,0,0,0,0,800,235,1288.5
353,2,1200,1,24,870,1,0,0,0,0.14,0.12,0.08,0.001,0.005,46.99,15.13,3.63,0.01,0,27.91,2.99,0.003,0,0.005,0,2.26,0.72,0,0,0,0,800,196,4263.700005
354,2,1200,1,24,870,1,0,0,0,0.14,0.12,0.08,0.001,0.005,46.99,15.13,3.63,0.01,0,27.91,2.99,0.003,0,0.005,0,2.26,0.72,0,0,0,0,825,235,264.6000001
355,2,1200,1,24,870,1,0,0,0,0.14,0.12,0.08,0.001,0.005,46.99,15.13,3.63,0.01,0,27.91,2.99,0.003,0,0.005,0,2.26,0.72,0,0,0,0,825,196,1065.200001
356,2,1200,1,24,870,1,0,0,0,0.14,0.12,0.08,0.001,0.005,46.99,15.13,3.63,0.01,0,27.91,2.99,0.003,0,0.005,0,2.26,0.72,0,0,0,0,825,137,6635.999995
357,2,1200,1,24,870,1,0,0,0,0.14,0.12,0.08,0.001,0.005,46.99,15.13,3.63,0.01,0,27.91,2.99,0.003,0,0.005,0,2.26,0.72,0,0,0,0,850,235,65.70000007
358,2,1200,1,24,870,1,0,0,0,0.14,0.12,0.08,0.001,0.005,46.99,15.13,3.63,0.01,0,27.91,2.99,0.003,0,0.005,0,2.26,0.72,0,0,0,0,850,177,511.9000005
359,2,1200,1,24,870,1,0,0,0,0.14,0.12,0.08,0.001,0.005,46.99,15.13,3.63,0.01,0,27.91,2.99,0.003,0,0.005,0,2.26,0.72,0,0,0,0,850,137,2327.600003
360,2,1200,1,24,870,1,0,0,0,0.14,0.12,0.08,0.001,0.005,46.99,15.13,3.63,0.01,0,27.91,2.99,0.003,0,0.005,0,2.26,0.72,0,0,0,0,850,118,5218.299999
361,4,1149,1,4,1080,1,16,760,1,0.07,0.02,0.2,0.002,0.005,50.9134,19.51,4.12,0.05,0,18.89,3.13,0.0046,0,0.005,0,2.88,0.2,0,0,0,0,927,173,73.59999994
362,4,1149,1,4,1080,1,16,760,1,0.07,0.02,0.2,0.002,0.005,50.9134,19.51,4.12,0.05,0,18.89,3.13,0.0046,0,0.005,0,2.88,0.2,0,0,0,0,700,608,22.10000002
363,4,1149,1,4,1080,1,16,760,1,0.07,0.02,0.2,0.002,0.005,50.9134,19.51,4.12,0.05,0,18.89,3.13,0.0046,0,0.005,0,2.88,0.2,0,0,0,0,700,530,623.7999994
364,4,1149,1,4,1080,1,16,760,1,0.07,0.02,0.2,0.002,0.005,50.9134,19.51,4.12,0.05,0,18.89,3.13,0.0046,0,0.005,0,2.88,0.2,0,0,0,0,700,471,2547.399997
365,4,1149,1,4,1080,1,16,760,1,0.07,0.02,0.2,0.002,0.005,50.9134,19.51,4.12,0.05,0,18.89,3.13,0.0046,0,0.005,0,2.88,0.2,0,0,0,0,700,373,5182.900005
366,4,1149,1,4,1080,1,16,760,1,0.07,0.02,0.2,0.002,0.005,50.9134,19.51,4.12,0.05,0,18.89,3.13,0.0046,0,0.005,0,2.88,0.2,0,0,0,0,700,333,9698.900009
367,4,1149,1,4,1080,1,16,760,1,0.07,0.02,0.2,0.002,0.005,50.9134,19.51,4.12,0.05,0,18.89,3.13,0.0046,0,0.005,0,2.88,0.2,0,0,0,0,800,471,4.700000001
368,4,1149,1,4,1080,1,16,760,1,0.07,0.02,0.2,0.002,0.005,50.9134,19.51,4.12,0.05,0,18.89,3.13,0.0046,0,0.005,0,2.88,0.2,0,0,0,0,800,412,41.7
369,4,1149,1,4,1080,1,16,760,1,0.07,0.02,0.2,0.002,0.005,50.9134,19.51,4.12,0.05,0,18.89,3.13,0.0046,0,0.005,0,2.88,0.2,0,0,0,0,800,333,387.7
370,4,1149,1,4,1080,1,16,760,1,0.07,0.02,0.2,0.002,0.005,50.9134,19.51,4.12,0.05,0,18.89,3.13,0.0046,0,0.005,0,2.88,0.2,0,0,0,0,800,235,3205.099999
371,4,1149,1,4,1080,1,16,760,1,0.07,0.02,0.2,0.002,0.005,50.9134,19.51,4.12,0.05,0,18.89,3.13,0.0046,0,0.005,0,2.88,0.2,0,0,0,0,800,157,15611.59999
372,4,1149,1,4,1080,1,16,760,1,0.07,0.02,0.2,0.002,0.005,50.9134,19.51,4.12,0.05,0,18.89,3.13,0.0046,0,0.005,0,2.88,0.2,0,0,0,0,900,235,48.30000003
373,4,1149,1,4,1080,1,16,760,1,0.07,0.02,0.2,0.002,0.005,50.9134,19.51,4.12,0.05,0,18.89,3.13,0.0046,0,0.005,0,2.88,0.2,0,0,0,0,900,157,399.2000004
374,4,1149,1,4,1080,1,16,760,1,0.07,0.02,0.2,0.002,0.005,50.9134,19.51,4.12,0.05,0,18.89,3.13,0.0046,0,0.005,0,2.88,0.2,0,0,0,0,900,98,2791.199997
375,4,1149,1,4,1080,1,16,760,1,0.07,0.02,0.2,0.002,0.005,50.9134,19.51,4.12,0.05,0,18.89,3.13,0.0046,0,0.005,0,2.88,0.2,0,0,0,0,900,69,14004
376,4,1149,1,4,1080,1,16,760,1,0.07,0.02,0.2,0.002,0.005,50.9134,19.51,4.12,0.05,0,18.89,3.13,0.0046,0,0.005,0,2.88,0.2,0,0,0,0,1000,98,23.39999998
377,4,1149,1,4,1080,1,16,760,1,0.07,0.02,0.2,0.002,0.005,50.9134,19.51,4.12,0.05,0,18.89,3.13,0.0046,0,0.005,0,2.88,0.2,0,0,0,0,1000,53,710.8999996
378,4,1149,1,4,1080,1,16,760,1,0.07,0.02,0.2,0.002,0.005,50.9134,19.51,4.12,0.05,0,18.89,3.13,0.0046,0,0.005,0,2.88,0.2,0,0,0,0,1000,41,2285.900002
379,4,1149,1,4,1080,1,16,760,1,0.07,0.02,0.2,0.002,0.005,50.9134,19.51,4.12,0.05,0,18.89,3.13,0.0046,0,0.005,0,2.88,0.2,0,0,0,0,1000,29,11123.59999
380,4,1149,1,4,1079,1,16,760,1,0.09,0.12,0.07,0.002,0.008,52.5255,18.5,4.14,0.03,0,18.15,2.96,0.0055,0,0.009,0,3.16,0.23,0,0,0,0,927,173,55.80000001
381,4,1149,1,4,1079,1,16,760,1,0.09,0.12,0.07,0.002,0.008,52.5255,18.5,4.14,0.03,0,18.15,2.96,0.0055,0,0.009,0,3.16,0.23,0,0,0,0,700,608,32.09999997
382,4,1149,1,4,1079,1,16,760,1,0.09,0.12,0.07,0.002,0.008,52.5255,18.5,4.14,0.03,0,18.15,2.96,0.0055,0,0.009,0,3.16,0.23,0,0,0,0,700,530,1195.399999
383,4,1149,1,4,1079,1,16,760,1,0.09,0.12,0.07,0.002,0.008,52.5255,18.5,4.14,0.03,0,18.15,2.96,0.0055,0,0.009,0,3.16,0.23,0,0,0,0,700,471,1703.5
384,4,1149,1,4,1079,1,16,760,1,0.09,0.12,0.07,0.002,0.008,52.5255,18.5,4.14,0.03,0,18.15,2.96,0.0055,0,0.009,0,3.16,0.23,0,0,0,0,700,333,9352.500003
385,4,1149,1,4,1079,1,16,760,1,0.09,0.12,0.07,0.002,0.008,52.5255,18.5,4.14,0.03,0,18.15,2.96,0.0055,0,0.009,0,3.16,0.23,0,0,0,0,800,471,11.10000001
386,4,1149,1,4,1079,1,16,760,1,0.09,0.12,0.07,0.002,0.008,52.5255,18.5,4.14,0.03,0,18.15,2.96,0.0055,0,0.009,0,3.16,0.23,0,0,0,0,800,333,121.7999999
387,4,1149,1,4,1079,1,16,760,1,0.09,0.12,0.07,0.002,0.008,52.5255,18.5,4.14,0.03,0,18.15,2.96,0.0055,0,0.009,0,3.16,0.23,0,0,0,0,800,235,1977.700002
388,4,1149,1,4,1079,1,16,760,1,0.09,0.12,0.07,0.002,0.008,52.5255,18.5,4.14,0.03,0,18.15,2.96,0.0055,0,0.009,0,3.16,0.23,0,0,0,0,800,137,3393.400004
389,4,1149,1,4,1079,1,16,760,1,0.09,0.12,0.07,0.002,0.008,52.5255,18.5,4.14,0.03,0,18.15,2.96,0.0055,0,0.009,0,3.16,0.23,0,0,0,0,900,235,43.89999998
390,4,1149,1,4,1079,1,16,760,1,0.09,0.12,0.07,0.002,0.008,52.5255,18.5,4.14,0.03,0,18.15,2.96,0.0055,0,0.009,0,3.16,0.23,0,0,0,0,900,98,2127.800002
391,4,1149,1,4,1079,1,16,760,1,0.09,0.12,0.07,0.002,0.008,52.5255,18.5,4.14,0.03,0,18.15,2.96,0.0055,0,0.009,0,3.16,0.23,0,0,0,0,900,69,8185.399997
392,4,1149,1,4,1079,1,16,760,1,0.09,0.12,0.07,0.002,0.008,52.5255,18.5,4.14,0.03,0,18.15,2.96,0.0055,0,0.009,0,3.16,0.23,0,0,0,0,1000,98,20.19999998
393,4,1149,1,4,1079,1,16,760,1,0.09,0.12,0.07,0.002,0.008,52.5255,18.5,4.14,0.03,0,18.15,2.96,0.0055,0,0.009,0,3.16,0.23,0,0,0,0,1000,53,461.2000004
394,4,1149,1,4,1079,1,16,760,1,0.09,0.12,0.07,0.002,0.008,52.5255,18.5,4.14,0.03,0,18.15,2.96,0.0055,0,0.009,0,3.16,0.23,0,0,0,0,1000,41,963.8999994
395,4,1149,1,4,1079,1,16,760,1,0.09,0.12,0.07,0.002,0.008,52.5255,18.5,4.14,0.03,0,18.15,2.96,0.0055,0,0.009,0,3.16,0.23,0,0,0,0,1000,29,3421.199997
396,4,1149,1,4,1080,1,16,760,1,0.09,0.13,0.12,0.002,0.01,51.717,18.57,4.4,0.05,0,18.81,3.04,0.001,0,0.01,0,2.93,0.12,0,0,0,0,927,173,70
397,4,1149,1,4,1080,1,16,760,1,0.09,0.13,0.12,0.002,0.01,51.717,18.57,4.4,0.05,0,18.81,3.04,0.001,0,0.01,0,2.93,0.12,0,0,0,0,700,608,229.6000001
398,4,1149,1,4,1080,1,16,760,1,0.09,0.13,0.12,0.002,0.01,51.717,18.57,4.4,0.05,0,18.81,3.04,0.001,0,0.01,0,2.93,0.12,0,0,0,0,700,471,3211.499997
399,4,1149,1,4,1080,1,16,760,1,0.09,0.13,0.12,0.002,0.01,51.717,18.57,4.4,0.05,0,18.81,3.04,0.001,0,0.01,0,2.93,0.12,0,0,0,0,700,373,13159.70001
400,4,1149,1,4,1080,1,16,760,1,0.09,0.13,0.12,0.002,0.01,51.717,18.57,4.4,0.05,0,18.81,3.04,0.001,0,0.01,0,2.93,0.12,0,0,0,0,700,333,20520.69999
401,4,1149,1,4,1080,1,16,760,1,0.09,0.13,0.12,0.002,0.01,51.717,18.57,4.4,0.05,0,18.81,3.04,0.001,0,0.01,0,2.93,0.12,0,0,0,0,800,471,13.7
402,4,1149,1,4,1080,1,16,760,1,0.09,0.13,0.12,0.002,0.01,51.717,18.57,4.4,0.05,0,18.81,3.04,0.001,0,0.01,0,2.93,0.12,0,0,0,0,800,333,176.9999999
403,4,1149,1,4,1080,1,16,760,1,0.09,0.13,0.12,0.002,0.01,51.717,18.57,4.4,0.05,0,18.81,3.04,0.001,0,0.01,0,2.93,0.12,0,0,0,0,800,157,30618.50001
404,4,1149,1,4,1080,1,16,760,1,0.09,0.13,0.12,0.002,0.01,51.717,18.57,4.4,0.05,0,18.81,3.04,0.001,0,0.01,0,2.93,0.12,0,0,0,0,900,235,44.8
405,4,1149,1,4,1080,1,16,760,1,0.09,0.13,0.12,0.002,0.01,51.717,18.57,4.4,0.05,0,18.81,3.04,0.001,0,0.01,0,2.93,0.12,0,0,0,0,900,157,418.0000002
406,4,1149,1,4,1080,1,16,760,1,0.09,0.13,0.12,0.002,0.01,51.717,18.57,4.4,0.05,0,18.81,3.04,0.001,0,0.01,0,2.93,0.12,0,0,0,0,900,98,3689.2
407,4,1149,1,4,1080,1,16,760,1,0.09,0.13,0.12,0.002,0.01,51.717,18.57,4.4,0.05,0,18.81,3.04,0.001,0,0.01,0,2.93,0.12,0,0,0,0,900,69,18121.8
408,4,1149,1,4,1080,1,16,760,1,0.09,0.13,0.12,0.002,0.01,51.717,18.57,4.4,0.05,0,18.81,3.04,0.001,0,0.01,0,2.93,0.12,0,0,0,0,1000,98,23.8
409,4,1149,1,4,1080,1,16,760,1,0.09,0.13,0.12,0.002,0.01,51.717,18.57,4.4,0.05,0,18.81,3.04,0.001,0,0.01,0,2.93,0.12,0,0,0,0,1000,53,760.6999996
410,4,1149,1,4,1080,1,16,760,1,0.09,0.13,0.12,0.002,0.01,51.717,18.57,4.4,0.05,0,18.81,3.04,0.001,0,0.01,0,2.93,0.12,0,0,0,0,1000,41,2736.600002
411,4,1149,1,4,1080,1,16,760,1,0.09,0.13,0.12,0.002,0.01,51.717,18.57,4.4,0.05,0,18.81,3.04,0.001,0,0.01,0,2.93,0.12,0,0,0,0,1000,29,11758.09999
412,4,1080,1,24,843,1,16,760,1,0.07,0.01,0.004,0.002,0.01,51.7101,19.23,4.13,0.01,0,18.47,3.1,0.0049,0,0.009,0,3.02,0.22,0,0,0,0,899,173,204.3999998
413,4,1080,1,24,843,1,16,760,1,0.07,0.01,0.004,0.002,0.01,51.7101,19.23,4.13,0.01,0,18.47,3.1,0.0049,0,0.009,0,3.02,0.22,0,0,0,0,700,608,355.1999999
414,4,1080,1,24,843,1,16,760,1,0.07,0.01,0.004,0.002,0.01,51.7101,19.23,4.13,0.01,0,18.47,3.1,0.0049,0,0.009,0,3.02,0.22,0,0,0,0,700,471,2186.2
415,4,1080,1,24,843,1,16,760,1,0.07,0.01,0.004,0.002,0.01,51.7101,19.23,4.13,0.01,0,18.47,3.1,0.0049,0,0.009,0,3.02,0.22,0,0,0,0,700,373,10356.9
416,4,1080,1,24,843,1,16,760,1,0.07,0.01,0.004,0.002,0.01,51.7101,19.23,4.13,0.01,0,18.47,3.1,0.0049,0,0.009,0,3.02,0.22,0,0,0,0,700,333,18561.10002
417,4,1080,1,24,843,1,16,760,1,0.07,0.01,0.004,0.002,0.01,51.7101,19.23,4.13,0.01,0,18.47,3.1,0.0049,0,0.009,0,3.02,0.22,0,0,0,0,700,294,37199.50004
418,4,1080,1,24,843,1,16,760,1,0.07,0.01,0.004,0.002,0.01,51.7101,19.23,4.13,0.01,0,18.47,3.1,0.0049,0,0.009,0,3.02,0.22,0,0,0,0,800,471,21.70000001
419,4,1080,1,24,843,1,16,760,1,0.07,0.01,0.004,0.002,0.01,51.7101,19.23,4.13,0.01,0,18.47,3.1,0.0049,0,0.009,0,3.02,0.22,0,0,0,0,800,333,348.7999998
420,4,1080,1,24,843,1,16,760,1,0.07,0.01,0.004,0.002,0.01,51.7101,19.23,4.13,0.01,0,18.47,3.1,0.0049,0,0.009,0,3.02,0.22,0,0,0,0,800,235,2883.3
421,4,1080,1,24,843,1,16,760,1,0.07,0.01,0.004,0.002,0.01,51.7101,19.23,4.13,0.01,0,18.47,3.1,0.0049,0,0.009,0,3.02,0.22,0,0,0,0,800,157,17880.89998
422,4,1080,1,24,843,1,16,760,1,0.07,0.01,0.004,0.002,0.01,51.7101,19.23,4.13,0.01,0,18.47,3.1,0.0049,0,0.009,0,3.02,0.22,0,0,0,0,800,137,21371.09998
423,4,1080,1,24,843,1,16,760,1,0.07,0.01,0.004,0.002,0.01,51.7101,19.23,4.13,0.01,0,18.47,3.1,0.0049,0,0.009,0,3.02,0.22,0,0,0,0,900,235,30.80000004
424,4,1080,1,24,843,1,16,760,1,0.07,0.01,0.004,0.002,0.01,51.7101,19.23,4.13,0.01,0,18.47,3.1,0.0049,0,0.009,0,3.02,0.22,0,0,0,0,900,98,1203.899999
425,4,1080,1,24,843,1,16,760,1,0.07,0.01,0.004,0.002,0.01,51.7101,19.23,4.13,0.01,0,18.47,3.1,0.0049,0,0.009,0,3.02,0.22,0,0,0,0,900,69,4050.7
426,4,1080,1,24,843,1,16,760,1,0.07,0.01,0.004,0.002,0.01,51.7101,19.23,4.13,0.01,0,18.47,3.1,0.0049,0,0.009,0,3.02,0.22,0,0,0,0,1000,98,18.59999999
427,4,1080,1,24,843,1,16,760,1,0.07,0.01,0.004,0.002,0.01,51.7101,19.23,4.13,0.01,0,18.47,3.1,0.0049,0,0.009,0,3.02,0.22,0,0,0,0,1000,53,157.2000001
428,4,1080,1,24,843,1,16,760,1,0.07,0.01,0.004,0.002,0.01,51.7101,19.23,4.13,0.01,0,18.47,3.1,0.0049,0,0.009,0,3.02,0.22,0,0,0,0,1000,41,425.2000001
429,4,1080,1,24,843,1,16,760,1,0.07,0.01,0.004,0.002,0.01,51.7101,19.23,4.13,0.01,0,18.47,3.1,0.0049,0,0.009,0,3.02,0.22,0,0,0,0,1000,29,1097.1
430,4,1079,1,24,843,1,16,760,1,0.06,0.01,0.02,0.001,0.003,54.8931,16.86,3.78,0.01,0,18.2,2.66,0.0059,0,0.007,0,2.76,0.73,0,0,0,0,899,173,44.8
431,4,1079,1,24,843,1,16,760,1,0.06,0.01,0.02,0.001,0.003,54.8931,16.86,3.78,0.01,0,18.2,2.66,0.0059,0,0.007,0,2.76,0.73,0,0,0,0,700,608,139.4000001
432,4,1079,1,24,843,1,16,760,1,0.06,0.01,0.02,0.001,0.003,54.8931,16.86,3.78,0.01,0,18.2,2.66,0.0059,0,0.007,0,2.76,0.73,0,0,0,0,700,471,1423.800001
433,4,1079,1,24,843,1,16,760,1,0.06,0.01,0.02,0.001,0.003,54.8931,16.86,3.78,0.01,0,18.2,2.66,0.0059,0,0.007,0,2.76,0.73,0,0,0,0,700,373,10237.7
434,4,1079,1,24,843,1,16,760,1,0.06,0.01,0.02,0.001,0.003,54.8931,16.86,3.78,0.01,0,18.2,2.66,0.0059,0,0.007,0,2.76,0.73,0,0,0,0,700,333,22117.39998
435,4,1079,1,24,843,1,16,760,1,0.06,0.01,0.02,0.001,0.003,54.8931,16.86,3.78,0.01,0,18.2,2.66,0.0059,0,0.007,0,2.76,0.73,0,0,0,0,700,294,52588.80001
436,4,1079,1,24,843,1,16,760,1,0.06,0.01,0.02,0.001,0.003,54.8931,16.86,3.78,0.01,0,18.2,2.66,0.0059,0,0.007,0,2.76,0.73,0,0,0,0,800,471,10.70000001
437,4,1079,1,24,843,1,16,760,1,0.06,0.01,0.02,0.001,0.003,54.8931,16.86,3.78,0.01,0,18.2,2.66,0.0059,0,0.007,0,2.76,0.73,0,0,0,0,800,333,110.5
438,4,1079,1,24,843,1,16,760,1,0.06,0.01,0.02,0.001,0.003,54.8931,16.86,3.78,0.01,0,18.2,2.66,0.0059,0,0.007,0,2.76,0.73,0,0,0,0,900,235,6.4
439,4,1079,1,24,843,1,16,760,1,0.06,0.01,0.02,0.001,0.003,54.8931,16.86,3.78,0.01,0,18.2,2.66,0.0059,0,0.007,0,2.76,0.73,0,0,0,0,900,157,67.89999996
440,4,1079,1,24,843,1,16,760,1,0.06,0.01,0.02,0.001,0.003,54.8931,16.86,3.78,0.01,0,18.2,2.66,0.0059,0,0.007,0,2.76,0.73,0,0,0,0,900,98,786.4000003
441,4,1079,1,24,843,1,16,760,1,0.06,0.01,0.02,0.001,0.003,54.8931,16.86,3.78,0.01,0,18.2,2.66,0.0059,0,0.007,0,2.76,0.73,0,0,0,0,1000,98,2.500000002
442,4,1079,1,24,843,1,16,760,1,0.06,0.01,0.02,0.001,0.003,54.8931,16.86,3.78,0.01,0,18.2,2.66,0.0059,0,0.007,0,2.76,0.73,0,0,0,0,1000,78,7.100000005
443,4,1079,1,24,843,1,16,760,1,0.06,0.01,0.02,0.001,0.003,54.8931,16.86,3.78,0.01,0,18.2,2.66,0.0059,0,0.007,0,2.76,0.73,0,0,0,0,1000,53,65.29999996
444,4,1079,1,24,843,1,16,760,1,0.06,0.01,0.02,0.001,0.003,54.8931,16.86,3.78,0.01,0,18.2,2.66,0.0059,0,0.007,0,2.76,0.73,0,0,0,0,1000,41,82.99999993
445,4,1079,1,24,843,1,16,760,1,0.08,0.02,0.002,0.002,0.009,49.7129,19.25,4.12,0.001,0,18.8,2.81,0.0066,0,0.0065,0,2.86,2.32,0,0,0,0,899,173,133.6
446,4,1079,1,24,843,1,16,760,1,0.08,0.02,0.002,0.002,0.009,49.7129,19.25,4.12,0.001,0,18.8,2.81,0.0066,0,0.0065,0,2.86,2.32,0,0,0,0,700,373,9969.200004
447,4,1079,1,24,843,1,16,760,1,0.08,0.02,0.002,0.002,0.009,49.7129,19.25,4.12,0.001,0,18.8,2.81,0.0066,0,0.0065,0,2.86,2.32,0,0,0,0,700,333,20754.3
448,4,1079,1,24,843,1,16,760,1,0.08,0.02,0.002,0.002,0.009,49.7129,19.25,4.12,0.001,0,18.8,2.81,0.0066,0,0.0065,0,2.86,2.32,0,0,0,0,700,294,40274.39999
449,4,1079,1,24,843,1,16,760,1,0.08,0.02,0.002,0.002,0.009,49.7129,19.25,4.12,0.001,0,18.8,2.81,0.0066,0,0.0065,0,2.86,2.32,0,0,0,0,800,333,238.7999997
450,4,1079,1,24,843,1,16,760,1,0.08,0.02,0.002,0.002,0.009,49.7129,19.25,4.12,0.001,0,18.8,2.81,0.0066,0,0.0065,0,2.86,2.32,0,0,0,0,800,235,3082.599999
451,4,1079,1,24,843,1,16,760,1,0.08,0.02,0.002,0.002,0.009,49.7129,19.25,4.12,0.001,0,18.8,2.81,0.0066,0,0.0065,0,2.86,2.32,0,0,0,0,800,157,16333
452,4,1079,1,24,843,1,16,760,1,0.08,0.02,0.002,0.002,0.009,49.7129,19.25,4.12,0.001,0,18.8,2.81,0.0066,0,0.0065,0,2.86,2.32,0,0,0,0,800,137,29085.30002
453,4,1079,1,24,843,1,16,760,1,0.08,0.02,0.002,0.002,0.009,49.7129,19.25,4.12,0.001,0,18.8,2.81,0.0066,0,0.0065,0,2.86,2.32,0,0,0,0,900,235,18
454,4,1079,1,24,843,1,16,760,1,0.08,0.02,0.002,0.002,0.009,49.7129,19.25,4.12,0.001,0,18.8,2.81,0.0066,0,0.0065,0,2.86,2.32,0,0,0,0,900,157,155.7999999
455,4,1079,1,24,843,1,16,760,1,0.08,0.02,0.002,0.002,0.009,49.7129,19.25,4.12,0.001,0,18.8,2.81,0.0066,0,0.0065,0,2.86,2.32,0,0,0,0,900,98,2776.699998
456,4,1079,1,24,843,1,16,760,1,0.08,0.02,0.002,0.002,0.009,49.7129,19.25,4.12,0.001,0,18.8,2.81,0.0066,0,0.0065,0,2.86,2.32,0,0,0,0,900,69,3904
457,4,1079,1,24,843,1,16,760,1,0.08,0.02,0.002,0.002,0.009,49.7129,19.25,4.12,0.001,0,18.8,2.81,0.0066,0,0.0065,0,2.86,2.32,0,0,0,0,1000,98,12.5
458,4,1079,1,24,843,1,16,760,1,0.08,0.02,0.002,0.002,0.009,49.7129,19.25,4.12,0.001,0,18.8,2.81,0.0066,0,0.0065,0,2.86,2.32,0,0,0,0,1000,53,182.5999999
459,4,1079,1,24,843,1,16,760,1,0.08,0.02,0.002,0.002,0.009,49.7129,19.25,4.12,0.001,0,18.8,2.81,0.0066,0,0.0065,0,2.86,2.32,0,0,0,0,1000,41,441.6999997
460,4,1079,1,24,843,1,16,760,1,0.08,0.02,0.002,0.002,0.009,49.7129,19.25,4.12,0.001,0,18.8,2.81,0.0066,0,0.0065,0,2.86,2.32,0,0,0,0,1000,29,1243.900001
461,2,1176,4,24,843,4,0,0,0,0.1,0.03,0.01,0.002,0.002,61.6153,15.81,1.76,0.01,2.61,8.3,3.46,0.0007,2.69,0.01,0,3.47,0.08,0.04,0,0,0,750,600,107.0000001
462,2,1176,4,24,843,4,0,0,0,0.1,0.03,0.01,0.002,0.002,61.6153,15.81,1.76,0.01,2.61,8.3,3.46,0.0007,2.69,0.01,0,3.47,0.08,0.04,0,0,0,750,550,254.8000002
463,2,1176,4,24,843,4,0,0,0,0.1,0.03,0.01,0.002,0.002,61.6153,15.81,1.76,0.01,2.61,8.3,3.46,0.0007,2.69,0.01,0,3.47,0.08,0.04,0,0,0,750,500,564.6000002
464,2,1176,4,24,843,4,0,0,0,0.1,0.03,0.01,0.002,0.002,61.6153,15.81,1.76,0.01,2.61,8.3,3.46,0.0007,2.69,0.01,0,3.47,0.08,0.04,0,0,0,750,400,3208.8
465,2,1176,4,24,843,4,0,0,0,0.1,0.03,0.01,0.002,0.002,61.6153,15.81,1.76,0.01,2.61,8.3,3.46,0.0007,2.69,0.01,0,3.47,0.08,0.04,0,0,0,750,350,10087
466,2,1176,4,24,843,4,0,0,0,0.1,0.03,0.01,0.002,0.002,61.6153,15.81,1.76,0.01,2.61,8.3,3.46,0.0007,2.69,0.01,0,3.47,0.08,0.04,0,0,0,800,500,45.3
467,2,1176,4,24,843,4,0,0,0,0.1,0.03,0.01,0.002,0.002,61.6153,15.81,1.76,0.01,2.61,8.3,3.46,0.0007,2.69,0.01,0,3.47,0.08,0.04,0,0,0,800,400,297.2999999
468,2,1176,4,24,843,4,0,0,0,0.1,0.03,0.01,0.002,0.002,61.6153,15.81,1.76,0.01,2.61,8.3,3.46,0.0007,2.69,0.01,0,3.47,0.08,0.04,0,0,0,800,350,836.1999996
469,2,1176,4,24,843,4,0,0,0,0.1,0.03,0.01,0.002,0.002,61.6153,15.81,1.76,0.01,2.61,8.3,3.46,0.0007,2.69,0.01,0,3.47,0.08,0.04,0,0,0,800,250,9775.600006
470,2,1176,4,24,843,4,0,0,0,0.1,0.03,0.01,0.002,0.002,61.6153,15.81,1.76,0.01,2.61,8.3,3.46,0.0007,2.69,0.01,0,3.47,0.08,0.04,0,0,0,800,200,32754.00002
471,2,1176,4,24,843,4,0,0,0,0.1,0.03,0.01,0.002,0.002,61.6153,15.81,1.76,0.01,2.61,8.3,3.46,0.0007,2.69,0.01,0,3.47,0.08,0.04,0,0,0,850,400,28.90000002
472,2,1176,4,24,843,4,0,0,0,0.1,0.03,0.01,0.002,0.002,61.6153,15.81,1.76,0.01,2.61,8.3,3.46,0.0007,2.69,0.01,0,3.47,0.08,0.04,0,0,0,850,300,305.1999998
473,2,1176,4,24,843,4,0,0,0,0.1,0.03,0.01,0.002,0.002,61.6153,15.81,1.76,0.01,2.61,8.3,3.46,0.0007,2.69,0.01,0,3.47,0.08,0.04,0,0,0,850,150,17506.60001
474,2,1176,4,24,843,4,0,0,0,0.1,0.03,0.01,0.002,0.002,61.6153,15.81,1.76,0.01,2.61,8.3,3.46,0.0007,2.69,0.01,0,3.47,0.08,0.04,0,0,0,850,100,96192.29999
475,2,1176,4,24,843,4,0,0,0,0.1,0.03,0.01,0.002,0.002,61.6153,15.81,1.76,0.01,2.61,8.3,3.46,0.0007,2.69,0.01,0,3.47,0.08,0.04,0,0,0,900,300,22.10000002
476,2,1176,4,24,843,4,0,0,0,0.1,0.03,0.01,0.002,0.002,61.6153,15.81,1.76,0.01,2.61,8.3,3.46,0.0007,2.69,0.01,0,3.47,0.08,0.04,0,0,0,900,250,82.70000009
477,2,1176,4,24,843,4,0,0,0,0.1,0.03,0.01,0.002,0.002,61.6153,15.81,1.76,0.01,2.61,8.3,3.46,0.0007,2.69,0.01,0,3.47,0.08,0.04,0,0,0,900,200,471.0999997
478,2,1176,4,24,843,4,0,0,0,0.1,0.03,0.01,0.002,0.002,61.6153,15.81,1.76,0.01,2.61,8.3,3.46,0.0007,2.69,0.01,0,3.47,0.08,0.04,0,0,0,900,150,1820.400001
479,2,1176,4,24,843,4,0,0,0,0.1,0.03,0.01,0.002,0.002,61.6153,15.81,1.76,0.01,2.61,8.3,3.46,0.0007,2.69,0.01,0,3.47,0.08,0.04,0,0,0,900,100,12667.59999
480,4,1204,0,4,1080,0,32,870,0,0.1,0,0,0,0,59.885,9,0,0,12,10,5,0,0,0.015,0,2,0,0,0,0,2,1093,138,30.00000002
481,2,1307,0,4,1080,0,16,898,0,0.05,0,0,0,0,65.146,8,3.65,0,0,7.5,5.9,0,5,0.004,0,1.5,0,0,3.1,0,0.15,1148,90,30.00000002
482,2,1307,0,4,1080,0,16,898,0,0.004,0,0,0,0,67.281,7,1.5,0,3,5,6,0,6,0.05,0,1,0,0,3,0.015,0.15,1093,138,30.2
483,2,1307,0,4,1080,0,16,898,0,0.05,0,0,0,0,64.2945,8,1.5,0,3,7.5,6.5,0,6,0.004,0,0,0,0,3,0.0015,0.15,1093,138,31.60000003
484,4,1285,0,4,1080,0,32,870,0,0,0,0,0,0,62.5,10,0,0,4,5,5,0,12,0,0,1.5,0,0,0,0,0,982,248.4,33.00000001
485,2,1307,0,4,1080,0,16,898,0,0.004,0,0,0,0,67.281,7,1.5,0,3,5,6,0,6,0.05,0,1,0,0,3,0.015,0.15,871,552,35.09999996
486,2,1307,0,4,1080,0,16,898,0,0.05,0,0,0,0,63.896,8,0,0,2,7.5,6.4,0,6,0.004,0,0,0,0,6,0,0.15,1093,138,35.4
487,2,1307,0,4,1080,0,16,898,0,0.05,0,0,0,0,64.2945,8,1.5,0,3,7.5,6.5,0,6,0.004,0,0,0,0,3,0.0015,0.15,1148,90,39.2
488,4,1285,0,4,1080,0,32,870,0,0,0,0,0,0,62.5,10,0,0,4,5,5,0,12,0,0,1.5,0,0,0,0,0,871,517.5,39.99999997
489,2,1307,0,4,1080,0,16,898,0,0.004,0,0,0,0,64.896,5,0.5,0,3,7.5,6.5,0,8,0.05,0,1,0,0,3,0.05,0.5,1093,138,42.29999996
490,2,1307,0,4,1080,0,16,898,0,0.004,0,0,0,0,62.281,7,1.5,0,3,10,6,0,6,0.05,0,1,0,0,3,0.015,0.15,1093,138,42.8
491,2,1307,0,4,1080,0,16,898,0,0.004,0,0,0,0,64.046,6,1.5,0,5,7.5,6.2,0,6.5,0.05,0,0,0,0,3,0.05,0.15,1093,138,43.09999998
492,2,1307,0,4,1080,0,16,898,0,0.05,0,0,0,0,74.781,7,1.5,0,4,0,7.5,0,2,0.004,0,0,0,0,3,0.015,0.15,871,552,43.5
493,2,1307,0,4,1080,0,16,898,0,0.05,0,0,0,0,60.996,8,3,0,0,7.5,5.8,0,5,0.004,0,5,0,0,4.5,0,0.15,982,276,43.80000005
494,2,1307,0,4,1080,0,16,898,0,0.05,0,0,0,0,64.396,8,3,0,0,7.5,6.4,0,6,0.004,0,0,0,0,4.5,0,0.15,1093,138,44.09999995
495,2,1307,0,4,1080,0,16,898,0,0.05,0,0,0,0,62.646,8,0.5,0,5.9,7.5,5.75,0,5,0.004,0,1.5,0,0,3,0,0.15,982,276,44.5
496,2,1307,0,4,1080,0,16,898,0,0.05,0,0,0,0,62.646,8,0.5,0,5.9,7.5,5.75,0,5,0.004,0,1.5,0,0,3,0,0.15,1093,138,45.50000004
497,2,1307,0,4,1080,0,16,898,0,0.05,0,0,0,0,63.396,8,0,0,4,7.5,6.4,0,6,0.004,0,0,0,0,4.5,0,0.15,1093,138,46.00000003
498,2,1307,0,4,1080,0,16,898,0,0.004,0,0,0,0,65.081,5,1.5,0,5,7.5,6.2,0,6.5,0.05,0,0,0,0,3,0.015,0.15,1148,90,46.3
499,2,1307,0,4,1080,0,16,898,0,0.004,0,0,0,0,62.281,7,1.5,0,3,10,6,0,6,0.05,0,1,0,0,3,0.015,0.15,1148,90,47.09999999
500,2,1307,0,4,1080,0,16,898,0,0.004,0,0,0,0,64.781,5,1.5,0,3,7.5,6.5,0,8,0.05,0,0.5,0,0,3,0.015,0.15,1093,138,47.60000003
501,2,1307,0,4,1080,0,16,898,0,0.004,0,0,0,0,65.081,5,1.5,0,5,7.5,6.2,0,6.5,0.05,0,0,0,0,3,0.015,0.15,982,276,48.69999998
502,2,1307,0,4,1080,0,16,898,0,0.004,0,0,0,0,67.281,7,1.5,0,3,5,6,0,6,0.05,0,1,0,0,3,0.015,0.15,982,276,49.09999999
503,2,1265,0,4,1079,0,16,899,0,0.05,0,0,0,0,62.6957,9.7,1.5,0,6,7.5,4.2,0,4.7,0.0043,0,3.5,0,0,0,0,0.15,982,179.4,49.99999996
504,2,1307,0,4,1080,0,16,898,0,0.004,0,0,0,0,64.781,7,1.5,0,3,7.5,6,0,6,0.05,0,1,0,0,3,0.015,0.15,982,276,51.4
505,2,1307,0,4,1080,0,16,898,0,0.05,0,0,0,0,71.946,7,2.5,0,4,0,5.8,0,5,0.004,0,1.5,0,0,2,0.05,0.15,982,276,51.60000004
506,4,1204,0,4,1080,0,32,870,0,0.1,0,0,0,0,59.885,9,0,0,12,10,5,0,0,0.015,0,2,0,0,0,0,2,1093,124.2,52.00000004
507,2,1307,0,4,1080,0,16,898,0,0.004,0,0,0,0,64.781,7,1.5,0,3,7.5,6,0,6,0.05,0,1,0,0,3,0.015,0.15,1148,90,52.2
508,2,1307,0,4,1080,0,16,898,0,0.05,0,0,0,0,64.046,8,0,0,2,7.5,5.75,0,5,0.004,0,1.5,0,0,6,0,0.15,1093,138,52.4
509,2,1307,0,4,1080,0,16,898,0,0.05,0,0,0,0,64.2945,8,1.5,0,3,7.5,6.5,0,6,0.004,0,0,0,0,3,0.0015,0.15,982,276,53.5
510,2,1307,0,4,1080,0,16,898,0,0.004,0,0,0,0,67.281,7,1.5,0,3,5,6,0,6,0.05,0,1,0,0,3,0.015,0.15,1148,90,53.5
511,2,1307,0,4,1080,0,16,898,0,0.004,0,0,0,0,64.781,7,1.5,0,3,7.5,6,0,6,0.05,0,1,0,0,3,0.015,0.15,871,552,53.80000004
512,2,1265,0,4,1079,0,16,899,0,0.05,0,0,0,0,62.9524,9.6,1.5,0,6,7.4,4.2,0,4.7,0.0076,0,3.4,0,0,0,0,0.19,871,379.5,54.09999999
513,2,1307,0,4,1080,0,16,898,0,0.05,0,0,0,0,64.046,8,0,0,2,7.5,5.75,0,5,0.004,0,1.5,0,0,6,0,0.15,871,552,54.20000006
514,2,1307,0,4,1080,0,16,898,0,0.05,0,0,0,0,65.146,8,3.65,0,0,7.5,5.9,0,5,0.004,0,1.5,0,0,3.1,0,0.15,1093,138,55.20000003
515,2,1307,0,4,1080,0,16,898,0,0.05,0,0,0,0,74.781,7,1.5,0,4,0,7.5,0,2,0.004,0,0,0,0,3,0.015,0.15,982,276,55.29999996
516,2,1307,0,4,1080,0,16,898,0,0.004,0,0,0,0,64.896,5,0.5,0,3,7.5,6.5,0,8,0.05,0,1,0,0,3,0.05,0.5,982,276,55.49999998
517,2,1307,0,4,1080,0,16,898,0,0.004,0,0,0,0,64.896,5,0.5,0,3,7.5,6.5,0,8,0.05,0,1,0,0,3,0.05,0.5,1148,90,55.49999998
518,2,1307,0,4,1080,0,16,898,0,0.05,0,0,0,0,64.2945,8,1.5,0,3,7.5,6.5,0,6,0.004,0,0,0,0,3,0.0015,0.15,871,552,55.60000005
519,2,1307,0,4,1080,0,16,898,0,0.05,0,0,0,0,65.146,8,3.65,0,0,7.5,5.9,0,5,0.004,0,1.5,0,0,3.1,0,0.15,871,552,56.30000002
520,2,1307,0,4,1080,0,16,898,0,0.05,0,0,0,0,65.146,8,3.65,0,0,7.5,5.9,0,5,0.004,0,1.5,0,0,3.1,0,0.15,982,276,56.30000002
521,2,1307,0,4,1080,0,16,898,0,0.05,0,0,0,0,60.996,8,3,0,0,7.5,5.8,0,5,0.004,0,5,0,0,4.5,0,0.15,1093,138,57.39999995
522,2,1307,0,4,1080,0,16,898,0,0.004,0,0,0,0,62.281,7,1.5,0,3,10,6,0,6,0.05,0,1,0,0,3,0.015,0.15,871,552,57.90000004
523,2,1307,0,4,1080,0,16,898,0,0.05,0,0,0,0,60.981,7,1.5,0,7,10,5.8,0,5,0.004,0,1.5,0,0,1,0.015,0.15,982,276,58.49999999
524,2,1307,0,4,1080,0,16,898,0,0.05,0,0,0,0,60.981,7,1.5,0,5,10,5.8,0,5,0.004,0,1.5,0,0,3,0.015,0.15,871,552,59.8
525,2,1307,0,4,1080,0,16,898,0,0.05,0,0,0,0,63.796,8,1.5,0,3,7.5,6,0,6,0.004,0,1,0,0,3,0,0.15,982,276,60.1
526,2,1307,0,4,1080,0,16,898,0,0.05,0,0,0,0,63.896,8,0,0,2,7.5,6.4,0,6,0.004,0,0,0,0,6,0,0.15,871,552,62.20000004
527,2,1307,0,4,1080,0,16,898,0,0.05,0,0,0,0,63.131,8,0,0,5.9,7.5,5.75,0,5,0.004,0,1.5,0,0,3,0.015,0.15,982,276,63.09999996
528,2,1307,0,4,1080,0,16,898,0,0.004,0,0,0,0,62.281,7,1.5,0,3,10,6,0,6,0.05,0,1,0,0,3,0.015,0.15,982,276,63.69999995
529,2,1307,0,4,1080,0,16,898,0,0.004,0,0,0,0,64.046,6,1.5,0,5,7.5,6.2,0,6.5,0.05,0,0,0,0,3,0.05,0.15,871,552,64.19999999
530,2,1307,0,4,1080,0,16,898,0,0.05,0,0,0,0,63.896,8,0,0,2,7.5,6.4,0,6,0.004,0,0,0,0,6,0,0.15,982,276,64.70000005
531,2,1307,0,4,1080,0,16,898,0,0.004,0,0,0,0,65.281,5,1.5,0,3,7.5,6.5,0,7.5,0.05,0,0.5,0,0,3,0.015,0.15,1093,138,64.80000002
532,2,1307,0,4,1080,0,16,898,0,0.004,0,0,0,0,65.281,5,1.5,0,3,7.5,6.5,0,7.5,0.05,0,0.5,0,0,3,0.015,0.15,982,276,65.39999995
533,2,1265,0,4,1079,0,16,899,0,0.05,0,0,0,0,62.447,9.7,1.5,0,6.1,7.5,4.2,0,4.8,0.003,0,3.5,0,0,0,0,0.2,982,179.4,65.59999994
534,2,1307,0,4,1080,0,16,898,0,0.05,0,0,0,0,63.796,8,1.5,0,3,7.5,6,0,6,0.004,0,1,0,0,3,0,0.15,1148,90,66.39999994
535,2,1307,0,4,1080,0,16,898,0,0.05,0,0,0,0,63.546,8,0,0,4,7.5,5.75,0,5,0.004,0,1.5,0,0,4.5,0,0.15,871,552,66.70000001
536,2,1307,0,4,1080,0,16,898,0,0.05,0,0,0,0,63.546,8,0,0,4,7.5,5.75,0,5,0.004,0,1.5,0,0,4.5,0,0.15,982,276,67.09999997
537,2,1307,0,4,1080,0,16,898,0,0.004,0,0,0,0,65.281,5,1.5,0,3,7.5,6.5,0,7,0.05,0,0.5,0,0,3.5,0.015,0.15,1093,138,68.00000005
538,2,1307,0,4,1080,0,16,898,0,0.05,0,0,0,0,63.496,8,1.5,0,4,7.5,5.8,0,5,0.004,0,1.5,0,0,3,0,0.15,982,276,68.49999992
539,2,1307,0,4,1080,0,16,898,0,0.05,0,0,0,0,60.981,7,1.5,0,6,10,5.8,0,5,0.004,0,1.5,0,0,2,0.015,0.15,982,276,68.90000001
540,2,1265,0,4,1079,0,16,899,0,0.05,0,0,0,0,62.447,9.7,1.5,0,6.1,7.5,4.2,0,4.8,0.003,0,3.5,0,0,0,0,0.2,871,379.5,69.19999993
541,2,1307,0,4,1080,0,16,898,0,0.05,0,0,0,0,63.396,8,0,0,4,7.5,6.4,0,6,0.004,0,0,0,0,4.5,0,0.15,982,276,69.60000006
542,2,1307,0,4,1080,0,16,898,0,0.05,0,0,0,0,63.546,8,0,0,4,7.5,5.75,0,5,0.004,0,1.5,0,0,4.5,0,0.15,1093,138,70.10000001
543,2,1307,0,4,1080,0,16,898,0,0.004,0,0,0,0,64.046,6,1.5,0,5,7.5,6.2,0,6.5,0.05,0,0,0,0,3,0.05,0.15,982,276,70.3
544,2,1307,0,4,1080,0,16,898,0,0.05,0,0,0,0,60.081,7,1.5,0,6,10,6.2,0,6.5,0.004,0,0,0,0,2.5,0.015,0.15,982,276,72.70000002
545,2,1307,0,4,1080,0,16,898,0,0.05,0,0,0,0,59.546,7,1.5,0,7,10,6.2,0,6.5,0.004,0,0,0,0,2,0.05,0.15,982,276,72.70000002
546,2,1307,0,4,1080,0,16,898,0,0.05,0,0,0,0,61.281,5,1.5,0,5.5,10,6.5,0,7,0.004,0,0,0,0,3,0.015,0.15,871,552,74.00000005
547,2,1307,0,4,1080,0,16,898,0,0.004,0,0,0,0,63.081,7,1.5,0,5,7.5,6.2,0,6.5,0.05,0,0,0,0,3,0.015,0.15,1148,90,74.30000004
548,2,1307,0,4,1080,0,16,898,0,0.05,0,0,0,0,63.796,8,1.5,0,3,7.5,6,0,6,0.004,0,1,0,0,3,0,0.15,871,552,75.70000009
549,2,1307,0,4,1080,0,16,898,0,0.05,0,0,0,0,60.581,7,1.5,0,5,10,6.2,0,6.5,0.004,0,0,0,0,3,0.015,0.15,982,276,76.19999994
550,2,1307,0,4,1080,0,16,898,0,0.004,0,0,0,0,65.281,5,1.5,0,3,7.5,6.5,0,7.5,0.05,0,0.5,0,0,3,0.015,0.15,871,552,76.49999997
551,3,1315,0,4,1065,0,20,871,0,0,0,0,0,0,70.4,10.3,0,0,7.5,0,5.6,0,6.2,0,0,0,0,0,0,0,0,982,207,76.79999999
552,2,1307,0,4,1080,0,16,898,0,0.004,0,0,0,0,63.081,7,1.5,0,5,7.5,6.2,0,6.5,0.05,0,0,0,0,3,0.015,0.15,982,276,80.40000005
553,2,1307,0,4,1080,0,16,898,0,0.05,0,0,0,0,62.781,6,1.5,0,5.5,10,7,0,4,0.004,0,0,0,0,3,0.015,0.15,982,276,80.70000005
554,3,1315,0,4,1065,0,20,871,0,0,0,0,0,0,70.4,10.3,0,0,7.5,0,5.6,0,6.2,0,0,0,0,0,0,0,0,982,207,81.50000005
555,2,1307,0,4,1080,0,16,898,0,0.05,0,0,0,0,63.546,8,0,0,4,7.5,5.75,0,5,0.004,0,1.5,0,0,4.5,0,0.15,1148,90,82.90000009
556,2,1307,0,4,1080,0,16,898,0,0.004,0,0,0,0,64.781,5,1.5,0,3,7.5,6.5,0,8,0.05,0,0.5,0,0,3,0.015,0.15,982,276,83.59999992
557,2,1307,0,4,1080,0,16,898,0,0.004,0,0,0,0,65.281,5,1.5,0,3,7.5,6.5,0,7,0.05,0,0.5,0,0,3.5,0.015,0.15,871,552,84.30000007
558,2,1307,0,4,1080,0,16,898,0,0.05,0,0,0,0,60.996,8,3,0,0,7.5,5.8,0,5,0.004,0,5,0,0,4.5,0,0.15,871,552,85.60000006
559,2,1307,0,4,1080,0,16,898,0,0.004,0,0,0,0,65.281,5,1.5,0,3,7.5,6.5,0,7,0.05,0,0.5,0,0,3.5,0.015,0.15,982,276,85.60000006
560,3,1315,0,4,1065,0,20,871,0,0,0,0,0,0,70.4,10.3,0,0,7.5,0,5.6,0,6.2,0,0,0,0,0,0,0,0,871,414,86.3999999
561,2,1307,0,4,1080,0,16,898,0,0.05,0,0,0,0,63.131,8,0,0,5.9,7.5,5.75,0,5,0.004,0,1.5,0,0,3,0.015,0.15,871,552,86.79999996
